Repository: janosh/thermo

<h1 align='center'>Data-Driven Risk-Conscious<br />Thermoelectric Materials Discovery</h1>

<h4 align='center'>
</h4>

## Project description

The aim is to discover high-figure–of-merit ($zT > 1$) and sustainable (lead-free and rare earth-free) bulk thermoelectrics using machine learning-guided experimentation. The key advance is going beyond 'big data' which in this domain is unattainable for the foreseeable future since both first-principles calculations and experimental synthesis and characterization of bulk thermoelectrics are costly and low throughput. Instead, we move towards so-called 'optimal data' by developing novel algorithms that optimize thermoelectric performance ($zT$) with minimal number of expensive calculations and experiments.

To date, there has been no statistically robust approach to simultaneously incorporate experimental and model error into machine learning models in a search space with high opportunity cost and high latency (i.e. large time between prediction and validation).

Consequently, searches have been unable to effectively guide experimentalists in the selection of exploring or exploiting new materials when the validation step is inherently low throughput and resource-intensive, as is the case for synthesizing new bulk functional materials like thermoelectrics. This project aims to implement a holistic pipeline to discover novel thermoelectrics: ML models predict the $zT$ of a large database of structures as well as their own uncertainty for each prediction. Candidate structures are then selected, based on maximizing $zT$ subject to a tolerable level of uncertainty, to proceed to the next stage where expensive experimental synthesis and characterization of high-$zT$ candidates are guided by Bayesian optimization and active machine learning.

## Usage

Run any of the files in [`src/notebooks`](https://github.com/janosh/thermo/tree/main/notebooks). The recommended way to work with those files is using [VS Code](https://code.visualstudio.com) and its [Python extension](https://marketplace.visualstudio.com/items?itemName=ms-python.python). You'll see the results of running those files [in an interactive window](https://code.visualstudio.com/docs/python/jupyter-support-py) (similar to Jupyter).

File: data/gaultois_targets.csv (part 1 of 9)
# Outliers,Original Index,Temperature (K),Electrical Resistivity (Ohm m),Seebeck Coefficient (V/K),Thermal Conductivity (W/(m K)),Figure of Merit,Thermopower (V/K),Thermal Conductivity x Figure of Merit (W/m K),Power Factor (W/(K^2 m)),Formula,Series,Series Index,Family,Electrical Conductivity (S/m),Preparative Route,Final Form,Authors,DOI,Comments,Cell Volume (A^3),Formula Units per Cell,Atoms per Formula Unit,Total Atoms Per Unit Cell,Average Atomic Volume,Author of Unit Cell,Unit Cell DOI,ICSD ID,Electronic over Total Thermal Conductivity,Space Group,Number of Symmetry Elements
outliers,orig_index,T,rho,seebeck,kappa,zT,seebeck_abs,kappa_zT,power_factor,formula,series,x,family,sigma,preparative_route,final_form,authors,doi,comments,cell_volume,formula_units_per_cell,atoms_per_formula_unit,total_atoms_per_unit_cell,average_atomic_volume,author_of_unit_cell,unit_cell_doi,icsd_id,kel/ktot,space_group,symmetry_elements
,0,300,0.5,-0.000462967,,,0.000462967,0.0001286030659,0.0000004286768862,CaMnO3,Ca1-xLaxMnO3,0,CaMnO3,2,Solid state reaction,polycrystalline,Lan2009JMST,http://www.jmst.org/EN/Y2009/V25/I04/0535,,206.97,4,5,20,10.3485,Poeppelmeier,http://dx.doi.org/10.1016/0022-4596(82)90292-4,35218,,62,8
,1,400,0.5,-0.000462967,,,0.000462967,0.0001714707545,0.0000004286768862,CaMnO3,Ca1-xLaxMnO3,0,CaMnO3,2,Solid state reaction,polycrystalline,Lan2009JMST,http://www.jmst.org/EN/Y2009/V25/I04/0535,,206.97,4,5,20,10.3485,Poeppelmeier,http://dx.doi.org/10.1016/0022-4596(82)90292-4,35218,,62,8
,2,700,0.02417491884,-0.000470651,,,0.000470651,0.00641403,0.0000091629,CaMnO3,Ca1-xLaxMnO3,0,CaMnO3,41.36518541,Solid state reaction,polycrystalline,Lan2009JMST,http://www.jmst.org/EN/Y2009/V25/I04/0535,,206.97,4,5,20,10.3485,Poeppelmeier,http://dx.doi.org/10.1016/0022-4596(82)90292-4,35218,,62,8
,3,1000,0.001774898663,-0.000279829,,,0.000279829,0.0441176,0.0000441176,CaMnO3,Ca1-xLaxMnO3,0,CaMnO3,563.4124477,Solid state reaction,polycrystalline,Lan2009JMST,http://www.jmst.org/EN/Y2009/V25/I04/0535,,206.97,4,5,20,10.3485,Poeppelmeier,http://dx.doi.org/10.1016/0022-4596(82)90292-4,35218,,62,8
,4,300,0.0004611461326,-0.000201708,,,0.000201708,0.02646847564,0.00008822825215,Ca0.98La0.02MnO3,Ca1-xLaxMnO3,0.02,CaMnO3,2168.51,Solid state reaction,polycrystalline,Lan2009JMST,http://www.jmst.org/EN/Y2009/V25/I04/0535,,207.74,4,5,20,10.387,Taguchi,http://dx.doi.org/10.1006/jssc.1996.0250,82210,,62,8
,5,400,0.0004611461326,-0.000201708,,,0.000201708,0.03529130086,0.00008822825215,Ca0.98La0.02MnO3,Ca1-xLaxMnO3,0.02,CaMnO3,2168.51,Solid state reaction,polycrystalline,Lan2009JMST,http://www.jmst.org/EN/Y2009/V25/I04/0535,,207.74,4,5,20,10.387,Taguchi,http://dx.doi.org/10.1006/jssc.1996.0250,82210,,62,8
,6,700,0.0006504911208,-0.00022412,,,0.00022412,0.05405276253,0.00007721823219,Ca0.98La0.02MnO3,Ca1-xLaxMnO3,0.02,CaMnO3,1537.3,Solid state reaction,polycrystalline,Lan2009JMST,http://www.jmst.org/EN/Y2009/V25/I04/0535,,207.74,4,5,20,10.387,Taguchi,http://dx.doi.org/10.1006/jssc.1996.0250,82210,,62,8
,7,1000,0.0004108446555,-0.000190181,,,0.000190181,0.08803525195,0.00008803525195,Ca0.98La0.02MnO3,Ca1-xLaxMnO3,0.02,CaMnO3,2434.01,Solid state reaction,polycrystalline,Lan2009JMST,http://www.jmst.org/EN/Y2009/V25/I04/0535,,207.74,4,5,20,10.387,Taguchi,http://dx.doi.org/10.1006/jssc.1996.0250,82210,,62,8
,8,300,0.0001525550686,-0.000123586,,,0.000123586,0.03003538238,0.0001001179413,Ca0.96La0.04MnO3,Ca1-xLaxMnO3,0.04,CaMnO3,6555.01,Solid state reaction,polycrystalline,Lan2009JMST,http://www.jmst.org/EN/Y2009/V25/I04/0535,,208.49,4,5,20,10.4245,Taguchi,http://dx.doi.org/10.1006/jssc.1996.0250,82209,,62,8
,9,400,0.0001525550686,-0.000123586,,,0.000123586,0.04004717651,0.0001001179413,Ca0.96La0.04MnO3,Ca1-xLaxMnO3,0.04,CaMnO3,6555.01,Solid state reaction,polycrystalline,Lan2009JMST,http://www.jmst.org/EN/Y2009/V25/I04/0535,,208.49,4,5,20,10.4245,Taguchi,http://dx.doi.org/10.1006/jssc.1996.0250,82209,,62,8
,10,700,0.0002167828984,-0.000173533,,,0.000173533,0.09723825825,0.0001389117975,Ca0.96La0.04MnO3,Ca1-xLaxMnO3,0.04,CaMnO3,4612.91,Solid state reaction,polycrystalline,Lan2009JMST,http://www.jmst.org/EN/Y2009/V25/I04/0535,,208.49,4,5,20,10.4245,Taguchi,http://dx.doi.org/10.1006/jssc.1996.0250,82209,,62,8
,11,1000,0.0002221619916,-0.000160085,,,0.000160085,0.1153536977,0.0001153536977,Ca0.96La0.04MnO3,Ca1-xLaxMnO3,0.04,CaMnO3,4501.22,Solid state reaction,polycrystalline,Lan2009JMST,http://www.jmst.org/EN/Y2009/V25/I04/0535,,208.49,4,5,20,10.4245,Taguchi,http://dx.doi.org/10.1006/jssc.1996.0250,82209,,62,8
,12,300,0.0001216710793,-0.000103735,,,0.000103735,0.02653288758,0.00008844295859,Ca0.94La0.06MnO3,Ca1-xLaxMnO3,0.06,CaMnO3,8218.88,Solid state reaction,polycrystalline,Lan2009JMST,http://www.jmst.org/EN/Y2009/V25/I04/0535,,209.24,4,5,20,10.462,Taguchi,http://dx.doi.org/10.1006/jssc.1996.0250,82208,,62,8
,13,400,0.0001216710793,-0.000103735,,,0.000103735,0.03537718343,0.00008844295859,Ca0.94La0.06MnO3,Ca1-xLaxMnO3,0.06,CaMnO3,8218.88,Solid state reaction,polycrystalline,Lan2009JMST,http://www.jmst.org/EN/Y2009/V25/I04/0535,,209.24,4,5,20,10.462,Taguchi,http://dx.doi.org/10.1006/jssc.1996.0250,82208,,62,8
,14,700,0.0001702594243,-0.000127428,,,0.000127428,0.06676004384,0.00009537149119,Ca0.94La0.06MnO3,Ca1-xLaxMnO3,0.06,CaMnO3,5873.39,Solid state reaction,polycrystalline,Lan2009JMST,http://www.jmst.org/EN/Y2009/V25/I04/0535,,209.24,4,5,20,10.462,Taguchi,http://dx.doi.org/10.1006/jssc.1996.0250,82208,,62,8
,15,1000,0.0001883970052,-0.000135752,,,0.000135752,0.0978179323,0.0000978179323,Ca0.94La0.06MnO3,Ca1-xLaxMnO3,0.06,CaMnO3,5307.94,Solid state reaction,polycrystalline,Lan2009JMST,http://www.jmst.org/EN/Y2009/V25/I04/0535,,209.24,4,5,20,10.462,Taguchi,http://dx.doi.org/10.1006/jssc.1996.0250,82208,,62,8
,16,300,0.00009966115208,-0.0000832444,,,0.0000832444,0.02085957262,0.00006953190874,Ca0.92La0.08MnO3,Ca1-xLaxMnO3,0.08,CaMnO3,10034,Solid state reaction,polycrystalline,Lan2009JMST,http://www.jmst.org/EN/Y2009/V25/I04/0535,,209.93,4,5,20,10.4965,Taguchi,http://dx.doi.org/10.1006/jssc.1996.0250,82207,,62,8
,17,400,0.00009966115208,-0.0000832444,,,0.0000832444,0.0278127635,0.00006953190874,Ca0.92La0.08MnO3,Ca1-xLaxMnO3,0.08,CaMnO3,10034,Solid state reaction,polycrystalline,Lan2009JMST,http://www.jmst.org/EN/Y2009/V25/I04/0535,,209.93,4,5,20,10.4965,Taguchi,http://dx.doi.org/10.1006/jssc.1996.0250,82207,,62,8
,18,700,0.0001363220581,-0.000118463,,,0.000118463,0.07206051458,0.0001029435923,Ca0.92La0.08MnO3,Ca1-xLaxMnO3,0.08,CaMnO3,7335.57,Solid state reaction,polycrystalline,Lan2009JMST,http://www.jmst.org/EN/Y2009/V25/I04/0535,,209.93,4,5,20,10.4965,Taguchi,http://dx.doi.org/10.1006/jssc.1996.0250,82207,,62,8
,19,1000,0.0001570662537,-0.000140875,,,0.000140875,0.1263528298,0.0001263528298,Ca0.92La0.08MnO3,Ca1-xLaxMnO3,0.08,CaMnO3,6366.74,Solid state reaction,polycrystalline,Lan2009JMST,http://www.jmst.org/EN/Y2009/V25/I04/0535,,209.93,4,5,20,10.4965,Taguchi,http://dx.doi.org/10.1006/jssc.1996.0250,82207,,62,8
,20,700,1.529285824,0.000483473,,,0.000483473,0.0001069926215,0.0000001528466021,NiO,LixNi1-xO,0,NiO,0.6539,Solid state reaction,polycrystalline,Shin1999JJAPP2,http://dx.doi.org/10.1143/JJAP.38.L1336,,72.93,4,2,8,9.11625,Sasaki,http://dx.doi.org/10.2183/pjab.55.43,9866,,225,192
,21,1000,0.1464759355,0.000642619,,,0.000642619,0.002819297094,0.000002819297094,NiO,LixNi1-xO,0,NiO,6.82706,Solid state reaction,polycrystalline,Shin1999JJAPP2,http://dx.doi.org/10.1143/JJAP.38.L1336,,72.93,4,2,8,9.11625,Sasaki,http://dx.doi.org/10.2183/pjab.55.43,9866,,225,192
,22,400,0.2886769359,0.00029497,16.1715,0.000007455096952,0.00029497,0.0001205601004,0.0000003014002509,Li0.0024Ni0.9976O,LixNi1-xO,0.0024,NiO,3.46408,Solid state reaction,polycrystalline,Shin1999JJAPP2,http://dx.doi.org/10.1143/JJAP.38.L1336,Data at 460 K,72.93,4,2,8,9.11625,Sasaki,http://dx.doi.org/10.2183/pjab.55.43,9866,0.000002090679331,225,192
,23,700,0.002628873974,0.00024975,11.391,0.001458066779,0.00024975,0.01660883868,0.0000237269124,Li0.0024Ni0.9976O,LixNi1-xO,0.0024,NiO,380.391,Solid state reaction,polycrystalline,Shin1999JJAPP2,http://dx.doi.org/10.1143/JJAP.38.L1336,,72.93,4,2,8,9.11625,Sasaki,http://dx.doi.org/10.2183/pjab.55.43,9866,0.000570369439,225,192
,24,1000,0.0004660440318,0.000262408,8.44401,0.01749759873,0.000262408,0.1477498986,0.0001477498986,Li0.0024Ni0.9976O,LixNi1-xO,0.0024,NiO,2145.72,Solid state reaction,polycrystalline,Shin1999JJAPP2,http://dx.doi.org/10.1143/JJAP.38.L1336,,72.93,4,2,8,9.11625,Sasaki,http://dx.doi.org/10.2183/pjab.55.43,9866,0.006200320464,225,192
,25,400,0.0508646999,0.00024937,8.32761,0.00005872344661,0.00024937,0.0004890259612,0.000001222564903,Li0.0066Ni0.9944O,LixNi1-xO,0.0066,NiO,19.66,Solid state reaction,polycrystalline,Shin1999JJAPP2,http://dx.doi.org/10.1143/JJAP.38.L1336,Data at 460 K,72.93,4,2,8,9.11625,Sasaki,http://dx.doi.org/10.2183/pjab.55.43,9866,0.00002304161698,225,192
,26,700,0.0003162085332,0.000200391,6.0105,0.01479007165,0.000200391,0.08889572565,0.0001269938938,Li0.0066Ni0.9944O,LixNi1-xO,0.0066,NiO,3162.47,Solid state reaction,polycrystalline,Shin1999JJAPP2,http://dx.doi.org/10.1143/JJAP.38.L1336,,72.93,4,2,8,9.11625,Sasaki,http://dx.doi.org/10.2183/pjab.55.43,9866,0.008986771084,225,192
,27,1000,0.0002847842617,0.000206655,5.30518,0.02826674014,0.000206655,0.1499601445,0.0001499601445,Li0.0066Ni0.9944O,LixNi1-xO,0.0066,NiO,3511.43,Solid state reaction,polycrystalline,Shin1999JJAPP2,http://dx.doi.org/10.1143/JJAP.38.L1336,,72.93,4,2,8,9.11625,Sasaki,http://dx.doi.org/10.2183/pjab.55.43,9866,0.0161500443,225,192
,28,400,0.0006427230892,0.000116907,,,0.000116907,0.008505838286,0.00002126459572,Li0.0184Ni0.9816O,LixNi1-xO,0.0184,NiO,1555.88,Solid state reaction,polycrystalline,Shin1999JJAPP2,http://dx.doi.org/10.1143/JJAP.38.L1336,Data at 460 K,72.93,4,2,8,9.11625,Sasaki,http://dx.doi.org/10.2183/pjab.55.43,9866,,225,192
,29,700,0.0001980492152,0.0000978809,,,0.0000978809,0.03386264067,0.00004837520095,Li0.0184Ni0.9816O,LixNi1-xO,0.0184,NiO,5049.25,Solid state reaction,polycrystalline,Shin1999JJAPP2,http://dx.doi.org/10.1143/JJAP.38.L1336,,72.93,4,2,8,9.11625,Sasaki,http://dx.doi.org/10.2183/pjab.55.43,9866,,225,192
,30,1000,0.00006660716427,0.000105171,,,0.000105171,0.1660623052,0.0001660623052,Li0.0184Ni0.9816O,LixNi1-xO,0.0184,NiO,15013.4,Solid state reaction,polycrystalline,Shin1999JJAPP2,http://dx.doi.org/10.1143/JJAP.38.L1336,,72.93,4,2,8,9.11625,Sasaki,http://dx.doi.org/10.2183/pjab.55.43,9866,,225,192
,31,400,0.0001234325608,0.000102591,3.75078,0.009093418669,0.000102591,0.03410741288,0.00008526853219,Li0.0242Ni0.9758O,LixNi1-xO,0.0242,NiO,8101.59,Solid state reaction,polycrystalline,Shin1999JJAPP2,http://dx.doi.org/10.1143/JJAP.38.L1336,Data at 460 K,72.93,4,2,8,9.11625,Sasaki,http://dx.doi.org/10.2183/pjab.55.43,9866,0.02108135332,225,192
,32,700,0.00004865540781,0.0000773734,3.49599,0.02463656209,0.0000773734,0.08612917471,0.0001230416782,Li0.0242Ni0.9758O,LixNi1-xO,0.0242,NiO,20552.7,Solid state reaction,polycrystalline,Shin1999JJAPP2,http://dx.doi.org/10.1143/JJAP.38.L1336,,72.93,4,2,8,9.11625,Sasaki,http://dx.doi.org/10.2183/pjab.55.43,9866,0.1004122197,225,192
,33,1000,0.00003874392205,0.0000794948,2.54979,0.06396898301,0.0000794948,0.1631074732,0.0001631074732,Li0.0242Ni0.9758O,LixNi1-xO,0.0242,NiO,25810.5,Solid state reaction,polycrystalline,Shin1999JJAPP2,http://dx.doi.org/10.1143/JJAP.38.L1336,,72.93,4,2,8,9.11625,Sasaki,http://dx.doi.org/10.2183/pjab.55.43,9866,0.2469913993,225,192
,34,300,0.05007604258,-0.000572037,,,0.000572037,0.001960376535,0.000006534588449,CaMnO3,Ca1-xBixMn1-yNbyO3,0,CaMnO3,19.96962916,Solid state reaction,polycrystalline,Park2009JAC,http://dx.doi.org/10.1016/j.jallcom.2009.08.012,"Extrapolated from 325 K, x=y",206.97,4,5,20,10.3485,Poeppelmeier,http://dx.doi.org/10.1016/0022-4596(82)90292-4,35218,,62,8
,35,400,0.02925074959,-0.000549121,3.30607,0.001247231446,0.000549121,0.004123434467,0.00001030858617,CaMnO3,Ca1-xBixMn1-yNbyO3,0,CaMnO3,34.18715807,Solid state reaction,polycrystalline,Park2009JAC,http://dx.doi.org/10.1016/j.jallcom.2009.08.012,x=y,206.97,4,5,20,10.3485,Poeppelmeier,http://dx.doi.org/10.1016/0022-4596(82)90292-4,35218,0.0001009254682,62,8
,36,700,0.006432443793,-0.000477482,2.04673,0.01212203388,0.000477482,0.02481053039,0.00003544361485,CaMnO3,Ca1-xBixMn1-yNbyO3,0,CaMnO3,155.4619103,Solid state reaction,polycrystalline,Park2009JAC,http://dx.doi.org/10.1016/j.jallcom.2009.08.012,x=y,206.97,4,5,20,10.3485,Poeppelmeier,http://dx.doi.org/10.1016/0022-4596(82)90292-4,35218,0.001297332539,62,8
,37,1000,0.001105711942,-0.000406813,1.67874,0.08915879837,0.000406813,0.1496744412,0.0001496744412,CaMnO3,Ca1-xBixMn1-yNbyO3,0,CaMnO3,904.3946821,Solid state reaction,polycrystalline,Park2009JAC,http://dx.doi.org/10.1016/j.jallcom.2009.08.012,"Extrapolated from 972 K, x=y",206.97,4,5,20,10.3485,Poeppelmeier,http://dx.doi.org/10.1016/0022-4596(82)90292-4,35218,0.01314511493,62,8
,38,300,0.0002032591008,-0.000100036,2.51281,0.005877927685,0.000100036,0.01477011547,0.00004923371822,Ca0.98Bi0.02Mn0.98Nb0.02O3,Ca1-xBixMn1-yNbyO3,0.02,CaMnO3,4919.828908,Solid state reaction,polycrystalline,Park2009JAC,http://dx.doi.org/10.1016/j.jallcom.2009.08.012,"Extrapolated from 325 K, x=y",206.97,4,5,20,10.3485,Poeppelmeier,http://dx.doi.org/10.1016/0022-4596(82)90292-4,35218,0.01433182278,62,8
,39,400,0.0002153723764,-0.000119206,2.27454,0.01160306281,0.000119206,0.02639163049,0.00006597907622,Ca0.98Bi0.02Mn0.98Nb0.02O3,Ca1-xBixMn1-yNbyO3,0.02,CaMnO3,4643.120983,Solid state reaction,polycrystalline,Park2009JAC,http://dx.doi.org/10.1016/j.jallcom.2009.08.012,x=y,206.97,4,5,20,10.3485,Poeppelmeier,http://dx.doi.org/10.1016/0022-4596(82)90292-4,35218,0.01992352775,62,8
,40,700,0.000259143309,-0.000184305,1.87848,0.04884562817,0.000184305,0.09175553561,0.0001310793366,Ca0.98Bi0.02Mn0.98Nb0.02O3,Ca1-xBixMn1-yNbyO3,0.02,CaMnO3,3858.868685,Solid state reaction,polycrystalline,Park2009JAC,http://dx.doi.org/10.1016/j.jallcom.2009.08.012,x=y,206.97,4,5,20,10.3485,Poeppelmeier,http://dx.doi.org/10.1016/0022-4596(82)90292-4,35218,0.03508660041,62,8
,41,1000,0.0002663790097,-0.000205164,1.73598,0.09102435246,0.000205164,0.1580164554,0.0001580164554,Ca0.98Bi0.02Mn0.98Nb0.02O3,Ca1-xBixMn1-yNbyO3,0.02,CaMnO3,3754.049545,Solid state reaction,polycrystalline,Park2009JAC,http://dx.doi.org/10.1016/j.jallcom.2009.08.012,"Extrapolated from 972 K, x=y",206.97,4,5,20,10.3485,Poeppelmeier,http://dx.doi.org/10.1016/0022-4596(82)90292-4,35218,0.05276489873,62,8
,42,300,0.0000886420926,-0.0000911852,2.2675,0.01241031111,0.0000911852,0.02814038045,0.00009380126817,Ca0.96Bi0.04Mn0.96Nb0.04O3,Ca1-xBixMn1-yNbyO3,0.04,CaMnO3,11281.32212,Solid state reaction,polycrystalline,Park2009JAC,http://dx.doi.org/10.1016/j.jallcom.2009.08.012,"Extrapolated from 325 K, x=y",206.97,4,5,20,10.3485,Poeppelmeier,http://dx.doi.org/10.1016/0022-4596(82)90292-4,35218,0.03641864517,62,8
,43,400,0.00009823584835,-0.000114152,2.16005,0.02456366903,0.000114152,0.05305875329,0.0001326468832,Ca0.96Bi0.04Mn0.96Nb0.04O3,Ca1-xBixMn1-yNbyO3,0.04,CaMnO3,10179.58329,Solid state reaction,polycrystalline,Park2009JAC,http://dx.doi.org/10.1016/j.jallcom.2009.08.012,x=y,206.97,4,5,20,10.3485,Poeppelmeier,http://dx.doi.org/10.1016/0022-4596(82)90292-4,35218,0.04599557088,62,8
,44,700,0.0001250201455,-0.000164082,1.8785,0.0802469847,0.000164082,0.1507439608,0.0002153485154,Ca0.96Bi0.04Mn0.96Nb0.04O3,Ca1-xBixMn1-yNbyO3,0.04,CaMnO3,7998.710896,Solid state reaction,polycrystalline,Park2009JAC,http://dx.doi.org/10.1016/j.jallcom.2009.08.012,x=y,206.97,4,5,20,10.3485,Poeppelmeier,http://dx.doi.org/10.1016/0022-4596(82)90292-4,35218,0.07272716641,62,8
,45,1000,0.0001454554506,-0.000172301,1.6869,0.1209918892,0.000172301,0.2041012178,0.0002041012178,Ca0.9Bi0.1Mn0.9Nb0.1O3,Ca1-xBixMn1-yNbyO3,0.1,CaMnO3,6874.957219,Solid state reaction,polycrystalline,Park2009JAC,http://dx.doi.org/10.1016/j.jallcom.2009.08.012,"Extrapolated from 972 K, x=y",206.97,4,5,20,10.3485,Poeppelmeier,http://dx.doi.org/10.1016/0022-4596(82)90292-4,35218,0.09944214603,62,8
,46,300,0.00007325377328,-0.0000722292,,,0.0000722292,0.02136568711,0.00007121895704,Ca0.9Bi0.1Mn0.9Nb0.1O3,Ca1-xBixMn1-yNbyO3,0.1,CaMnO3,13651.17393,Solid state reaction,polycrystalline,Park2009JAC,http://dx.doi.org/10.1016/j.jallcom.2009.08.012,"Extrapolated from 325 K, x=y",206.97,4,5,20,10.3485,Poeppelmeier,http://dx.doi.org/10.1016/0022-4596(82)90292-4,35218,,62,8
,47,400,0.00007257716503,-0.0000724358,,,0.0000724358,0.02891788413,0.00007229471032,Ca0.9Bi0.1Mn0.9Nb0.1O3,Ca1-xBixMn1-yNbyO3,0.1,CaMnO3,13778.43843,Solid state reaction,polycrystalline,Park2009JAC,http://dx.doi.org/10.1016/j.jallcom.2009.08.012,x=y,206.97,4,5,20,10.3485,Poeppelmeier,http://dx.doi.org/10.1016/0022-4596(82)90292-4,35218,,62,8
,48,700,0.00007633259027,-0.0000806522,,,0.0000806522,0.05965137747,0.00008521625352,Ca0.9Bi0.1Mn0.9Nb0.1O3,Ca1-xBixMn1-yNbyO3,0.1,CaMnO3,13100.56421,Solid state reaction,polycrystalline,Park2009JAC,http://dx.doi.org/10.1016/j.jallcom.2009.08.012,x=y,206.97,4,5,20,10.3485,Poeppelmeier,http://dx.doi.org/10.1016/0022-4596(82)90292-4,35218,,62,8
,49,1000,0.00008303286055,-0.0000926656,,,0.0000926656,0.1034158448,0.0001034158448,Ca0.9Bi0.1Mn0.9Nb0.1O3,Ca1-xBixMn1-yNbyO3,0.1,CaMnO3,12043.42466,Solid state reaction,polycrystalline,Park2009JAC,http://dx.doi.org/10.1016/j.jallcom.2009.08.012,"Extrapolated from 972 K, x=y",206.97,4,5,20,10.3485,Poeppelmeier,http://dx.doi.org/10.1016/0022-4596(82)90292-4,35218,,62,8
,50,300,0.0002,-0.00018,2.5,0.01944,0.00018,0.0486,0.000162,CaMn0.98Nb0.02O3,CaMn1-xNbxO3,0.02,CaMnO3,5000,Ultrasonic Spray Pyrolysis,polycrystalline,Populoh2011JMR,http://dx.doi.org/10.1557/jmr.2011.140,<200 nm crystal size,208.21,4,5,20,10.4105,Bocher,http://dx.doi.org/10.1016/j.actamat.2009.07.062,166044,0.01464,62,8
,51,400,0.000215409,-0.000203876,2.07513,0.03719487009,0.000203876,0.07718419077,0.0001929604769,CaMn0.98Nb0.02O3,CaMn1-xNbxO3,0.02,CaMnO3,4642.331565,Ultrasonic Spray Pyrolysis,polycrystalline,Populoh2011JMR,http://dx.doi.org/10.1557/jmr.2011.140,<200 nm crystal size,208.21,4,5,20,10.4105,Bocher,http://dx.doi.org/10.1016/j.actamat.2009.07.062,166044,0.02183436993,62,8
,52,700,0.00028358,-0.000234574,1.63069,0.08329343661,0.000234574,0.1358257741,0.0001940368202,CaMn0.98Nb0.02O3,CaMn1-xNbxO3,0.02,CaMnO3,3526.341773,Ultrasonic Spray Pyrolysis,polycrystalline,Populoh2011JMR,http://dx.doi.org/10.1557/jmr.2011.140,<200 nm crystal size,208.21,4,5,20,10.4105,Bocher,http://dx.doi.org/10.1016/j.actamat.2009.07.062,166044,0.03693523446,62,8
,53,1000,0.000308794,-0.000248217,1.38075,0.1445037573,0.000248217,0.1995235629,0.0001995235629,CaMn0.98Nb0.02O3,CaMn1-xNbxO3,0.02,CaMnO3,3238.404891,Ultrasonic Spray Pyrolysis,polycrystalline,Populoh2011JMR,http://dx.doi.org/10.1557/jmr.2011.140,<200 nm crystal size,208.21,4,5,20,10.4105,Bocher,http://dx.doi.org/10.1016/j.actamat.2009.07.062,166044,0.05722765117,62,8
,54,400,0.000183658,-0.000153655,,,0.000153655,0.05142135714,0.0001285533929,CaMn0.98Ru0.02O3,CaMn1-xRuxO3,0.02,CaMnO3,5444.903026,Solid state reaction,polycrystalline,Zhou2003MRB,http://dx.doi.org/10.1016/S0025-5408(02)00997-2,"Seebeck extrapolated from 500 K, Ru content dampens Seebeck (bad), but increases conductivity (good)",208.21,4,5,20,10.4105,Bocher,http://dx.doi.org/10.1016/j.actamat.2009.07.062,166044,,62,8
,55,700,0.000241829,-0.000195784,,,0.000195784,0.1109542787,0.0001585061124,CaMn0.98Ru0.02O3,CaMn1-xRuxO3,0.02,CaMnO3,4135.153352,Solid state reaction,polycrystalline,Zhou2003MRB,http://dx.doi.org/10.1016/S0025-5408(02)00997-2,"Ru content dampens Seebeck (bad), but increases conductivity (good)",208.21,4,5,20,10.4105,Bocher,http://dx.doi.org/10.1016/j.actamat.2009.07.062,166044,,62,8
,56,1000,0.000279999,-0.000213722,,,0.000213722,0.1631330586,0.0001631330586,CaMn0.98Ru0.02O3,CaMn1-xRuxO3,0.02,CaMnO3,3571.441327,Solid state reaction,polycrystalline,Zhou2003MRB,http://dx.doi.org/10.1016/S0025-5408(02)00997-2,"Ru content dampens Seebeck (bad), but increases conductivity (good)",208.21,4,5,20,10.4105,Bocher,http://dx.doi.org/10.1016/j.actamat.2009.07.062,166044,,62,8
,57,400,0.0000752127,-0.000119985,3.75786,0.02037427329,0.000119985,0.07656366664,0.0001914091666,CaMn0.96Ru0.04O3,CaMn1-xRuxO3,0.04,CaMnO3,13295.62694,Solid state reaction,polycrystalline,Zhou2003MRB,http://dx.doi.org/10.1016/S0025-5408(02)00997-2,"Ru content dampens Seebeck (bad), but increases conductivity (good)",208.21,4,5,20,10.4105,Bocher,http://dx.doi.org/10.1016/j.actamat.2009.07.062,166044,0.03453170658,62,8
,58,700,0.000101835,-0.000137217,3.23973,0.03994919154,0.000137217,0.1294245943,0.0001848922776,CaMn0.96Ru0.04O3,CaMn1-xRuxO3,0.04,CaMnO3,9819.80655,Solid state reaction,polycrystalline,Zhou2003MRB,http://dx.doi.org/10.1016/S0025-5408(02)00997-2,"Ru content dampens Seebeck (bad), but increases conductivity (good)",208.21,4,5,20,10.4105,Bocher,http://dx.doi.org/10.1016/j.actamat.2009.07.062,166044,0.05177045491,62,8
,59,1000,0.000126982,-0.000152892,2.88165,0.06388312159,0.000152892,0.1840887973,0.0001840887973,CaMn0.96Ru0.04O3,CaMn1-xRuxO3,0.04,CaMnO3,7875.131908,Solid state reaction,polycrystalline,Zhou2003MRB,http://dx.doi.org/10.1016/S0025-5408(02)00997-2,"Ru content dampens Seebeck (bad), but increases conductivity (good)",208.21,4,5,20,10.4105,Bocher,http://dx.doi.org/10.1016/j.actamat.2009.07.062,166044,0.06668166452,62,8
,60,400,0.0000660169,-0.000101595,,,0.000101595,0.06253879855,0.0001563469964,CaMn0.94Ru0.06O3,CaMn1-xRuxO3,0.06,CaMnO3,15147.63644,Solid state reaction,polycrystalline,Zhou2003MRB,http://dx.doi.org/10.1016/S0025-5408(02)00997-2,"Ru content dampens Seebeck (bad), but increases conductivity (good)",208.21,4,5,20,10.4105,Bocher,http://dx.doi.org/10.1016/j.actamat.2009.07.062,166044,,62,8
,61,700,0.0000892335,-0.000122221,,,0.000122221,0.1171822352,0.0001674031932,CaMn0.94Ru0.06O3,CaMn1-xRuxO3,0.06,CaMnO3,11206.55359,Solid state reaction,polycrystalline,Zhou2003MRB,http://dx.doi.org/10.1016/S0025-5408(02)00997-2,"Ru content dampens Seebeck (bad), but increases conductivity (good)",208.21,4,5,20,10.4105,Bocher,http://dx.doi.org/10.1016/j.actamat.2009.07.062,166044,,62,8
,62,1000,0.000113926,-0.000144545,,,0.000144545,0.1833932292,0.0001833932292,CaMn0.94Ru0.06O3,CaMn1-xRuxO3,0.06,CaMnO3,8777.627583,Solid state reaction,polycrystalline,Zhou2003MRB,http://dx.doi.org/10.1016/S0025-5408(02)00997-2,"Ru content dampens Seebeck (bad), but increases conductivity (good)",208.21,4,5,20,10.4105,Bocher,http://dx.doi.org/10.1016/j.actamat.2009.07.062,166044,,62,8
,63,400,0.0000395648,-0.0000605695,,,0.0000605695,0.03709018451,0.00009272546127,CaMn0.9Ru0.1O3,CaMn1-xRuxO3,0.1,CaMnO3,25274.99191,Solid state reaction,polycrystalline,Zhou2003MRB,http://dx.doi.org/10.1016/S0025-5408(02)00997-2,"Ru content dampens Seebeck (bad), but increases conductivity (good)",210.36,4,5,20,10.518,Zhou,http://dx.doi.org/10.1021/cm9007238,165698,,62,8
,64,700,0.0000529042,-0.0000816199,,,0.0000816199,0.0881454715,0.0001259221021,CaMn0.9Ru0.1O3,CaMn1-xRuxO3,0.1,CaMnO3,18902.09095,Solid state reaction,polycrystalline,Zhou2003MRB,http://dx.doi.org/10.1016/S0025-5408(02)00997-2,"Ru content dampens Seebeck (bad), but increases conductivity (good)",210.36,4,5,20,10.518,Zhou,http://dx.doi.org/10.1021/cm9007238,165698,,62,8
,65,1000,0.0000673792,-0.000101822,,,0.000101822,0.1538712197,0.0001538712197,CaMn0.9Ru0.1O3,CaMn1-xRuxO3,0.1,CaMnO3,14841.37538,Solid state reaction,polycrystalline,Zhou2003MRB,http://dx.doi.org/10.1016/S0025-5408(02)00997-2,"Ru content dampens Seebeck (bad), but increases conductivity (good)",210.36,4,5,20,10.518,Zhou,http://dx.doi.org/10.1021/cm9007238,165698,,62,8
,66,400,0.0000310502,-0.0000356717,,,0.0000356717,0.01639242492,0.00004098106231,CaMn0.82Ru0.18O3,CaMn1-xRuxO3,0.18,CaMnO3,32205.91172,Solid state reaction,polycrystalline,Zhou2003MRB,http://dx.doi.org/10.1016/S0025-5408(02)00997-2,"Ru content dampens Seebeck (bad), but increases conductivity (good)",210.36,4,5,20,10.518,Zhou,http://dx.doi.org/10.1021/cm9007238,165698,,62,8
,67,700,0.0000403027,-0.0000558726,,,0.0000558726,0.05422026816,0.00007745752594,CaMn0.82Ru0.18O3,CaMn1-xRuxO3,0.18,CaMnO3,24812.23342,Solid state reaction,polycrystalline,Zhou2003MRB,http://dx.doi.org/10.1016/S0025-5408(02)00997-2,"Ru content dampens Seebeck (bad), but increases conductivity (good)",210.36,4,5,20,10.518,Zhou,http://dx.doi.org/10.1021/cm9007238,165698,,62,8
,68,1000,0.0000504634,-0.0000678691,,,0.0000678691,0.09127832716,0.00009127832716,CaMn0.82Ru0.18O3,CaMn1-xRuxO3,0.18,CaMnO3,19816.34214,Solid state reaction,polycrystalline,Zhou2003MRB,http://dx.doi.org/10.1016/S0025-5408(02)00997-2,"Ru content dampens Seebeck (bad), but increases conductivity (good)",210.36,4,5,20,10.518,Zhou,http://dx.doi.org/10.1021/cm9007238,165698,,62,8
,69,300,0.000305454501,-0.000211966,,,0.000211966,0.04412727755,0.0001470909252,CaGd0.98Mn0.02O3,Ca1-xGdxMnO3,0.02,CaMnO3,3273.81,Co-precipitation,polycrystalline,Lan2010JACS,http://dx.doi.org/10.1111/j.1551-2916.2010.03673.x,"Extrapolated from 323 K, 50-70nm crystal size",210.36,4,5,20,10.518,Zhou,http://dx.doi.org/10.1021/cm9007238,165698,,62,8
,70,400,0.0002754100167,-0.000215385,,,0.000215385,0.06737692229,0.0001684423057,CaGd0.98Mn0.02O3,Ca1-xGdxMnO3,0.02,CaMnO3,3630.95,Co-precipitation,polycrystalline,Lan2010JACS,http://dx.doi.org/10.1111/j.1551-2916.2010.03673.x,50-70nm crystal size,210.36,4,5,20,10.518,Zhou,http://dx.doi.org/10.1021/cm9007238,165698,,62,8
,71,700,0.0002210526083,-0.00022792,,,0.00022792,0.1645005176,0.0002350007394,CaGd0.98Mn0.02O3,Ca1-xGdxMnO3,0.02,CaMnO3,4523.81,Co-precipitation,polycrystalline,Lan2010JACS,http://dx.doi.org/10.1111/j.1551-2916.2010.03673.x,50-70nm crystal size,210.36,4,5,20,10.518,Zhou,http://dx.doi.org/10.1021/cm9007238,165698,,62,8
,72,1000,0.0002270271252,-0.000235328,,,0.000235328,0.2439323827,0.0002439323827,CaGd0.98Mn0.02O3,Ca1-xGdxMnO3,0.02,CaMnO3,4404.76,Co-precipitation,polycrystalline,Lan2010JACS,http://dx.doi.org/10.1111/j.1551-2916.2010.03673.x,"Extrapolated from 926 K, 50-70nm crystal size",210.36,4,5,20,10.518,Zhou,http://dx.doi.org/10.1021/cm9007238,165698,,62,8
,73,300,0.0001486725769,-0.000162393,1.78652,0.02978633798,0.000162393,0.05321388853,0.0001773796284,CaGd0.96Mn0.04O3,Ca1-xGdxMnO3,0.04,CaMnO3,6726.19,Co-precipitation,polycrystalline,Lan2010JACS,http://dx.doi.org/10.1111/j.1551-2916.2010.03673.x,"Extrapolated from 323 K, 50-70nm crystal size",210.36,4,5,20,10.518,Zhou,http://dx.doi.org/10.1021/cm9007238,165698,0.02755956317,62,8
,74,400,0.0001287355848,-0.000163533,1.6149,0.05145487818,0.000163533,0.08309448277,0.0002077362069,CaGd0.96Mn0.04O3,Ca1-xGdxMnO3,0.04,CaMnO3,7767.86,Co-precipitation,polycrystalline,Lan2010JACS,http://dx.doi.org/10.1111/j.1551-2916.2010.03673.x,50-70nm crystal size,210.36,4,5,20,10.518,Zhou,http://dx.doi.org/10.1021/cm9007238,165698,0.04694675435,62,8
,75,700,0.0001166666472,-0.00017265,1.34638,0.1328363202,0.00017265,0.1788481648,0.0002554973783,CaGd0.96Mn0.04O3,Ca1-xGdxMnO3,0.04,CaMnO3,8571.43,Co-precipitation,polycrystalline,Lan2010JACS,http://dx.doi.org/10.1111/j.1551-2916.2010.03673.x,50-70nm crystal size,210.36,4,5,20,10.518,Zhou,http://dx.doi.org/10.1021/cm9007238,165698,0.1087360362,62,8
,76,1000,0.0001056603295,-0.00017265,1.28033,0.2203430126,0.00017265,0.2821117693,0.0002821117693,CaGd0.96Mn0.04O3,Ca1-xGdxMnO3,0.04,CaMnO3,9464.29,Co-precipitation,polycrystalline,Lan2010JACS,http://dx.doi.org/10.1111/j.1551-2916.2010.03673.x,"Extrapolated from 926 K, 50-70nm crystal size",210.36,4,5,20,10.518,Zhou,http://dx.doi.org/10.1021/cm9007238,165698,0.1803665274,62,8
,77,300,0.0001454545455,-0.000104274,2.84951,0.007870020054,0.000104274,0.02242570084,0.00007475233615,CaGd0.94Mn0.06O3,Ca1-xGdxMnO3,0.06,CaMnO3,6875,Co-precipitation,polycrystalline,Lan2010JACS,http://dx.doi.org/10.1111/j.1551-2916.2010.03673.x,"Extrapolated from 323 K, 50-70nm crystal size",210.36,4,5,20,10.518,Zhou,http://dx.doi.org/10.1021/cm9007238,165698,0.01766093118,62,8
,78,400,0.0001135135626,-0.000118519,2.5699,0.0192606957,0.000118519,0.04949806187,0.0001237451547,CaGd0.94Mn0.06O3,Ca1-xGdxMnO3,0.06,CaMnO3,8809.52,Co-precipitation,polycrystalline,Lan2010JACS,http://dx.doi.org/10.1111/j.1551-2916.2010.03673.x,50-70nm crystal size,210.36,4,5,20,10.518,Zhou,http://dx.doi.org/10.1021/cm9007238,165698,0.03345691085,62,8
,79,700,0.00008659808099,-0.000144729,2.1394,0.07914234296,0.000144729,0.1693171285,0.0002418816122,CaGd0.94Mn0.06O3,Ca1-xGdxMnO3,0.06,CaMnO3,11547.6,Co-precipitation,polycrystalline,Lan2010JACS,http://dx.doi.org/10.1111/j.1551-2916.2010.03673.x,50-70nm crystal size,210.36,4,5,20,10.518,Zhou,http://dx.doi.org/10.1021/cm9007238,165698,0.0921908049,62,8
,80,1000,0.00008865405415,-0.000144729,1.94512,0.1214691864,0.000144729,0.2362721439,0.0002362721439,CaGd0.94Mn0.06O3,Ca1-xGdxMnO3,0.06,CaMnO3,11279.8,Co-precipitation,polycrystalline,Lan2010JACS,http://dx.doi.org/10.1111/j.1551-2916.2010.03673.x,"Extrapolated from 926 K, 50-70nm crystal size",210.36,4,5,20,10.518,Zhou,http://dx.doi.org/10.1021/cm9007238,165698,0.1414962162,62,8
,81,400,0.0000175816,0.0000230889,,,0.0000230889,0.01212852762,0.00003032131906,Nd1.4Bi0.6Ru2O7,Nd2-xBixRu2O7,0.6,A2Ru2O7,56877.64481,Solid state reaction,polycrystalline,Zhou2001ML,http://dx.doi.org/10.1016/S0167-577X(01)00317-2,,1102.66,8,11,88,12.53022727,Yamamoto,http://dx.doi.org/10.1006/jssc.1994.1116,78129,,227,192
,82,700,0.0000192802,0.0000324546,,,0.0000324546,0.03824186174,0.00005463123106,Nd1.4Bi0.6Ru2O7,Nd2-xBixRu2O7,0.6,A2Ru2O7,51866.68188,Solid state reaction,polycrystalline,Zhou2001ML,http://dx.doi.org/10.1016/S0167-577X(01)00317-2,,1102.66,8,11,88,12.53022727,Yamamoto,http://dx.doi.org/10.1006/jssc.1994.1116,78129,,227,192
,83,1000,0.0000203743,0.0000399576,,,0.0000399576,0.07836390932,0.00007836390932,Nd1.4Bi0.6Ru2O7,Nd2-xBixRu2O7,0.6,A2Ru2O7,49081.44083,Solid state reaction,polycrystalline,Zhou2001ML,http://dx.doi.org/10.1016/S0167-577X(01)00317-2,,1102.66,8,11,88,12.53022727,Yamamoto,http://dx.doi.org/10.1006/jssc.1994.1116,78129,,227,192
,84,400,0.0000117083,0.0000211709,,,0.0000211709,0.01531245379,0.00003828113448,NdBiRu2O7,Nd2-xBixRu2O7,1,A2Ru2O7,85409.49583,Solid state reaction,polycrystalline,Zhou2001ML,http://dx.doi.org/10.1016/S0167-577X(01)00317-2,,1098.72,8,11,88,12.48545455,Yamamoto,http://dx.doi.org/10.1006/jssc.1994.1116,78127,,227,192
,85,700,0.0000134069,0.000030254,,,0.000030254,0.04778980683,0.00006827115262,NdBiRu2O7,Nd2-xBixRu2O7,1,A2Ru2O7,74588.45818,Solid state reaction,polycrystalline,Zhou2001ML,http://dx.doi.org/10.1016/S0167-577X(01)00317-2,,1098.72,8,11,88,12.48545455,Yamamoto,http://dx.doi.org/10.1006/jssc.1994.1116,78127,,227,192
,86,1000,0.0000153071,0.0000354446,,,0.0000354446,0.08207430991,0.00008207430991,NdBiRu2O7,Nd2-xBixRu2O7,1,A2Ru2O7,65329.16098,Solid state reaction,polycrystalline,Zhou2001ML,http://dx.doi.org/10.1016/S0167-577X(01)00317-2,,1098.72,8,11,88,12.48545455,Yamamoto,http://dx.doi.org/10.1006/jssc.1994.1116,78127,,227,192
,87,400,0.0000321831,0.0000177183,,,0.0000177183,0.003901900748,0.000009754751869,Yb1.4Bi0.6Ru2O7,Yb2-xBixRu2O7,0.6,A2Ru2O7,31072.20871,Solid state reaction,polycrystalline,Zhou2001ML,http://dx.doi.org/10.1016/S0167-577X(01)00317-2,,1098.72,8,11,88,12.48545455,Yamamoto,http://dx.doi.org/10.1006/jssc.1994.1116,78127,,227,192
,88,700,0.0000310001,0.0000293243,,,0.0000293243,0.01941736315,0.00002773909021,Yb1.4Bi0.6Ru2O7,Yb2-xBixRu2O7,0.6,A2Ru2O7,32257.96046,Solid state reaction,polycrystalline,Zhou2001ML,http://dx.doi.org/10.1016/S0167-577X(01)00317-2,,1098.72,8,11,88,12.48545455,Yamamoto,http://dx.doi.org/10.1006/jssc.1994.1116,78127,,227,192
,89,1000,0.0000297746,0.0000389584,,,0.0000389584,0.05097488902,0.00005097488902,Yb1.4Bi0.6Ru2O7,Yb2-xBixRu2O7,0.6,A2Ru2O7,33585.6737,Solid state reaction,polycrystalline,Zhou2001ML,http://dx.doi.org/10.1016/S0167-577X(01)00317-2,,1098.72,8,11,88,12.48545455,Yamamoto,http://dx.doi.org/10.1006/jssc.1994.1116,78127,,227,192
,90,400,0.0000169298,0.0000192959,,,0.0000192959,0.00879707396,0.0000219926849,YbBiRu2O7,Yb2-xBixRu2O7,1,A2Ru2O7,59067.44321,Solid state reaction,polycrystalline,Zhou2001ML,http://dx.doi.org/10.1016/S0167-577X(01)00317-2,,1098.72,8,11,88,12.48545455,Yamamoto,http://dx.doi.org/10.1006/jssc.1994.1116,78127,,227,192
,91,700,0.0000176901,0.0000293247,,,0.0000293247,0.03402788119,0.00004861125884,YbBiRu2O7,Yb2-xBixRu2O7,1,A2Ru2O7,56528.79294,Solid state reaction,polycrystalline,Zhou2001ML,http://dx.doi.org/10.1016/S0167-577X(01)00317-2,,1098.72,8,11,88,12.48545455,Yamamoto,http://dx.doi.org/10.1006/jssc.1994.1116,78127,,227,192
,92,1000,0.0000181126,0.0000358594,,,0.0000358594,0.07099458766,0.00007099458766,YbBiRu2O7,Yb2-xBixRu2O7,1,A2Ru2O7,55210.18517,Solid state reaction,polycrystalline,Zhou2001ML,http://dx.doi.org/10.1016/S0167-577X(01)00317-2,,1098.72,8,11,88,12.48545455,Yamamoto,http://dx.doi.org/10.1006/jssc.1994.1116,78127,,227,192
,93,400,0.000004907496517,-0.00000163727,,,0.00000163727,0.0002184945455,0.0000005462363639,Bi2Ru2O7,Y2-xBixRu2O7,2,A2Ru2O7,188304.1971,Solid state reaction,polycrystalline,Yasukawa2003SSC,http://dx.doi.org/10.1016/S0038-1098(03)00080-2,Extrapolated from 478 K,1090.63,8,11,88,12.39352273,Kanno,http://dx.doi.org/10.1006/jssc.1993.1012,73787,,227,192
,94,700,0.000005740503684,0.00000537588,,,0.00000537588,0.003524091466,0.00000503441638,Bi2Ru2O7,Y2-xBixRu2O7,2,A2Ru2O7,172675.2128,Solid state reaction,polycrystalline,Yasukawa2003SSC,http://dx.doi.org/10.1016/S0038-1098(03)00080-2,,1090.63,8,11,88,12.39352273,Kanno,http://dx.doi.org/10.1006/jssc.1993.1012,73787,,227,192
,95,1000,0.000006867204808,0.0000124335,,,0.0000124335,0.0225116225,0.0000225116225,Bi2Ru2O7,Y2-xBixRu2O7,2,A2Ru2O7,143261.6669,Solid state reaction,polycrystalline,Yasukawa2003SSC,http://dx.doi.org/10.1016/S0038-1098(03)00080-2,,1090.63,8,11,88,12.39352273,Kanno,http://dx.doi.org/10.1006/jssc.1993.1012,73787,,227,192
,96,400,0.00001011160277,0.0000214601,,,0.0000214601,0.01821811646,0.00004554529116,Y0.5Bi1.5Ru2O7,Y2-xBixRu2O7,1.5,A2Ru2O7,96879.07868,Solid state reaction,polycrystalline,Yasukawa2003SSC,http://dx.doi.org/10.1016/S0038-1098(03)00080-2,Extrapolated from 478 K,1079.79,8,11,88,12.27034091,Kanno,http://dx.doi.org/10.1006/jssc.1993.1012,73790,,227,192
,97,700,0.00001050436974,0.0000152873,,,0.0000152873,0.01557362154,0.00002224803078,Y0.5Bi1.5Ru2O7,Y2-xBixRu2O7,1.5,A2Ru2O7,94641.14807,Solid state reaction,polycrystalline,Yasukawa2003SSC,http://dx.doi.org/10.1016/S0038-1098(03)00080-2,,1079.79,8,11,88,12.27034091,Kanno,http://dx.doi.org/10.1006/jssc.1993.1012,73790,,227,192
,98,1000,0.000011906113,0.0000172564,,,0.0000172564,0.0250109621,0.0000250109621,Y0.5Bi1.5Ru2O7,Y2-xBixRu2O7,1.5,A2Ru2O7,82985.07675,Solid state reaction,polycrystalline,Yasukawa2003SSC,http://dx.doi.org/10.1016/S0038-1098(03)00080-2,,1079.79,8,11,88,12.27034091,Kanno,http://dx.doi.org/10.1006/jssc.1993.1012,73790,,227,192
,99,400,0.00001995400148,0.0000154424,,,0.0000154424,0.004780348805,0.00001195087201,YBiRu2O7,Y2-xBixRu2O7,1,A2Ru2O7,50228.47585,Solid state reaction,polycrystalline,Yasukawa2003SSC,http://dx.doi.org/10.1016/S0038-1098(03)00080-2,Extrapolated from 478 K,1069.75,8,11,88,12.15625,Kanno,http://dx.doi.org/10.1006/jssc.1993.1012,73793,,227,192
,100,700,0.0000190151607,0.0000171456,,,0.0000171456,0.01082189748,0.00001545985354,YBiRu2O7,Y2-xBixRu2O7,1,A2Ru2O7,51461.21077,Solid state reaction,polycrystalline,Yasukawa2003SSC,http://dx.doi.org/10.1016/S0038-1098(03)00080-2,,1069.75,8,11,88,12.15625,Kanno,http://dx.doi.org/10.1006/jssc.1993.1012,73793,,227,192
,101,1000,0.00001998572927,0.0000172121,,,0.0000172121,0.01482339636,0.00001482339636,YBiRu2O7,Y2-xBixRu2O7,1,A2Ru2O7,49225.48457,Solid state reaction,polycrystalline,Yasukawa2003SSC,http://dx.doi.org/10.1016/S0038-1098(03)00080-2,,1069.75,8,11,88,12.15625,Kanno,http://dx.doi.org/10.1006/jssc.1993.1012,73793,,227,192
,102,400,0.05732274775,0.00027,,,0.00027,0.0005086985733,0.000001271746433,Y2Ru2O7,Y2-xBixRu2O7,2,A2Ru2O7,17.334607,Solid state reaction,polycrystalline,Yasukawa2003SSC,http://dx.doi.org/10.1016/S0038-1098(03)00080-2,Extrapolated from 478 K,1040.8,8,11,88,11.82727273,Kanno,http://dx.doi.org/10.1006/jssc.1993.1012,73799,,227,192
,103,700,0.002840677949,0.0000219156,,,0.0000219156,0.0001183539537,0.0000001690770767,Y2Ru2O7,Y2-xBixRu2O7,2,A2Ru2O7,346.4607171,Solid state reaction,polycrystalline,Yasukawa2003SSC,http://dx.doi.org/10.1016/S0038-1098(03)00080-2,,1040.8,8,11,88,11.82727273,Kanno,http://dx.doi.org/10.1006/jssc.1993.1012,73799,,227,192
,104,1000,0.0008448118559,0.0000172564,,,0.0000172564,0.0003524848034,0.0000003524848034,Y2Ru2O7,Y2-xBixRu2O7,2,A2Ru2O7,1156.991051,Solid state reaction,polycrystalline,Yasukawa2003SSC,http://dx.doi.org/10.1016/S0038-1098(03)00080-2,,1040.8,8,11,88,11.82727273,Kanno,http://dx.doi.org/10.1006/jssc.1993.1012,73799,,227,192
,105,300,0.02,0.00021,,,0.00021,0.0006615,0.000002205,Nd2Ru2O7,Nd2Ru2O7,0,A2Ru2O7,50,solid state reaction,polycrystalline,Gaultois2013JPCM,https://doi.org/10.1088/0953-8984/25/18/186004,"58.4% density, mg103",1104.29,8,11,88,12.54875,Yamamoto,http://dx.doi.org/10.1006/jssc.1994.1116,78133,,227,192
,106,400,0.0025,0.00004,,,0.00004,0.000256,0.00000064,Nd2Ru2O7,Nd2Ru2O7,0,A2Ru2O7,400,solid state reaction,polycrystalline,Gaultois2013JPCM,https://doi.org/10.1088/0953-8984/25/18/186004,"58.4% density, mg103",1104.29,8,11,88,12.54875,Yamamoto,http://dx.doi.org/10.1006/jssc.1994.1116,78133,,227,192
,107,700,0.00017,0.0000227,,,0.0000227,0.002121782353,0.000003031117647,Nd2Ru2O7,Nd2Ru2O7,0,A2Ru2O7,5882.352941,solid state reaction,polycrystalline,Gaultois2013JPCM,https://doi.org/10.1088/0953-8984/25/18/186004,"58.4% density, mg103",1104.29,8,11,88,12.54875,Yamamoto,http://dx.doi.org/10.1006/jssc.1994.1116,78133,,227,192
,108,1000,0.000101,0.0000265,,,0.0000265,0.006952970297,0.000006952970297,Nd2Ru2O7,Nd2Ru2O7,0,A2Ru2O7,9900.990099,solid state reaction,polycrystalline,Gaultois2013JPCM,https://doi.org/10.1088/0953-8984/25/18/186005,"58.4% density, extrapolated 860 K, mg103",1104.29,8,11,88,12.54875,Yamamoto,http://dx.doi.org/10.1006/jssc.1994.1116,78133,,227,192
,109,300,0.01536,0.0001739,,,0.0001739,0.0005906486328,0.000001968828776,Nd2Ru2O7,Nd2Ru2O7,0,A2Ru2O7,65.10416667,Ultrasonic spray pyrolysis,polycrystalline,Gaultois2013JPCM,https://doi.org/10.1088/0953-8984/25/18/186006,"38.8% density, mg070",1104.29,8,11,88,12.54875,Yamamoto,http://dx.doi.org/10.1006/jssc.1994.1116,78133,,227,192
,110,400,0.0038,0.0000593,,,0.0000593,0.0003701568421,0.0000009253921053,Nd2Ru2O7,Nd2Ru2O7,0,A2Ru2O7,263.1578947,Ultrasonic spray pyrolysis,polycrystalline,Gaultois2013JPCM,https://doi.org/10.1088/0953-8984/25/18/186007,"38.8% density, mg070",1104.29,8,11,88,12.54875,Yamamoto,http://dx.doi.org/10.1006/jssc.1994.1116,78133,,227,192
,111,700,0.00031,0.000022,,,0.000022,0.001092903226,0.000001561290323,Nd2Ru2O7,Nd2Ru2O7,0,A2Ru2O7,3225.806452,Ultrasonic spray pyrolysis,polycrystalline,Gaultois2013JPCM,https://doi.org/10.1088/0953-8984/25/18/186008,"38.8% density, extrapolated 560 K, mg070",1104.29,8,11,88,12.54875,Yamamoto,http://dx.doi.org/10.1006/jssc.1994.1116,78133,,227,192
,112,400,0.00011934,-0.000090279,2.41307,0.0113208104,0.000090279,0.02731790796,0.00006829476991,Ca0.9Nd0.1MnO3,Ca1-xNdxMnO3,0.1,CaMnO3,8379.420144,Solid state reaction,polycrystalline,Flahaut2006JAP,http://dx.doi.org/10.1063/1.2362922,Seebeck enhanced w/ Temp,210.93,4,5,20,10.5465,Wang,http://dx.doi.org/10.1021/jp809049s,164747,0.03389173982,62,8
,113,700,0.000174057,-0.000123847,2.41558,0.02553619011,0.000123847,0.0616847101,0.00008812101443,Ca0.9Nd0.1MnO3,Ca1-xNdxMnO3,0.1,CaMnO3,5745.244374,Solid state reaction,polycrystalline,Flahaut2006JAP,http://dx.doi.org/10.1063/1.2362922,Seebeck enhanced w/ Temp,210.93,4,5,20,10.5465,Wang,http://dx.doi.org/10.1021/jp809049s,164747,0.04062327636,62,8
