Repository: janosh/thermo

<h1 align='center'>Data-Driven Risk-Conscious<br />Thermoelectric Materials Discovery</h1>

<h4 align='center'>
</h4>

## Project description

The aim is to discover high-figure–of-merit ($zT > 1$) and sustainable (lead-free and rare earth-free) bulk thermoelectrics using machine learning-guided experimentation. The key advance is going beyond 'big data' which in this domain is unattainable for the foreseeable future since both first-principles calculations and experimental synthesis and characterization of bulk thermoelectrics are costly and low throughput.

File: data/gaultois_targets.csv (part 3 of 9)
# Outliers,Original Index,Temperature (K),Electrical Resistivity (Ohm m),Seebeck Coefficient (V/K),Thermal Conductivity (W/(m K)),Figure of Merit,Thermopower (V/K),Thermal Conductivity x Figure of Merit (W/m K),Power Factor (W/(K^2 m)),Formula,Series,Series Index,Family,Electrical Conductivity (S/m),Preparative Route,Final Form,Authors,DOI,Comments,Cell Volume (A^3),Formula Units per Cell,Atoms per Formula Unit,Total Atoms Per Unit Cell,Average Atomic Volume,Author of Unit Cell,Unit Cell DOI,ICSD ID,Electronic over Total Thermal Conductivity,Space Group,Number of Symmetry Elements
outliers,orig_index,T,rho,seebeck,kappa,zT,seebeck_abs,kappa_zT,power_factor,formula,series,x,family,sigma,preparative_route,final_form,authors,doi,comments,cell_volume,formula_units_per_cell,atoms_per_formula_unit,total_atoms_per_unit_cell,average_atomic_volume,author_of_unit_cell,unit_cell_doi,icsd_id,kel/ktot,space_group,symmetry_elements
,231,400,0.000015184,0.00015136,4.14497,0.1456044482,0.00015136,0.6035260695,0.001508815174,Si0.79936Ge0.19984B0.0008,Si1-xGex (p-type),0.2,,65858.79874,Vacuum hot pressed,polycrystalline,Vining1991JAP,http://dx.doi.org/10.1063/1.348408,,169.78,4,2,8,21.2225,Dismukes,http://dx.doi.org/10.1021/j100792a049,53910,0.1550751575,227,192
,232,700,0.0000218446,0.000209823,3.81657,0.3696467528,0.000209823,1.410782707,0.002015403868,Si0.79936Ge0.19984B0.0008,Si1-xGex (p-type),0.2,,45777.90392,Vacuum hot pressed,polycrystalline,Vining1991JAP,http://dx.doi.org/10.1063/1.348408,,169.78,4,2,8,21.2225,Dismukes,http://dx.doi.org/10.1021/j100792a049,53910,0.2048663064,227,192
,233,1000,0.0000294846,0.000248114,3.59911,0.5801124419,0.000248114,2.087888491,0.002087888491,Si0.79936Ge0.19984B0.0008,Si1-xGex (p-type),0.2,,33916.01039,Vacuum hot pressed,polycrystalline,Vining1991JAP,http://dx.doi.org/10.1063/1.348408,,169.78,4,2,8,21.2225,Dismukes,http://dx.doi.org/10.1021/j100792a049,53910,0.2299320259,227,192
,234,300,0.0000117001,-0.000122807,4.13947,0.09341856379,0.000122807,0.3867033423,0.001289011141,Si0.7956Ge0.1989P0.0055,Si1-xGex (n-type),0.2,,85469.35496,Vacuum hot pressed,polycrystalline,Vining1991JAP,http://dx.doi.org/10.1063/1.348408,Kappa extrapolated from 375 K,169.78,4,2,8,21.2225,Dismukes,http://dx.doi.org/10.1021/j100792a049,53910,0.1511390778,227,192
,235,400,0.0000133537,-0.000150045,4.22929,0.1594534669,0.000150045,0.674374953,0.001685937383,Si0.7956Ge0.1989P0.0055,Si1-xGex (n-type),0.2,,74885.61223,Vacuum hot pressed,polycrystalline,Vining1991JAP,http://dx.doi.org/10.1063/1.348408,,169.78,4,2,8,21.2225,Dismukes,http://dx.doi.org/10.1021/j100792a049,53910,0.1728147219,227,192
,236,700,0.0000194253,-0.000230877,3.72337,0.5158880301,0.000230877,1.920842015,0.002744060021,Si0.7956Ge0.1989P0.0055,Si1-xGex (n-type),0.2,,51479.25643,Vacuum hot pressed,polycrystalline,Vining1991JAP,http://dx.doi.org/10.1063/1.348408,,169.78,4,2,8,21.2225,Dismukes,http://dx.doi.org/10.1021/j100792a049,53910,0.2361478177,227,192
,237,1000,0.00002504,-0.000281446,3.66568,0.8629811049,0.000281446,3.163412577,0.003163412577,Si0.7956Ge0.1989P0.0055,Si1-xGex (n-type),0.2,,39936.10224,Vacuum hot pressed,polycrystalline,Vining1991JAP,http://dx.doi.org/10.1063/1.348408,,169.78,4,2,8,21.2225,Dismukes,http://dx.doi.org/10.1021/j100792a049,53910,0.2658281395,227,192
,238,300,0.000075,-0.0002,7.72,0.0207253886,0.0002,0.16,0.0005333333333,TiNiSn,TiNiSn,,TiNiSn,13333.33333,Magnetic levitation induction furnace,polycrystalline,Douglas2012APL,http://dx.doi.org/10.1063/1.4765358,,208.21,4,3,12,17.35083333,Stadnyk,http://dx.doi.org/10.1016/j.jssc.2010.09.042,174568,0.01264248705,216,96
,239,400,0.000051,-0.000245,6.72,0.07005718954,0.000245,0.4707843137,0.001176960784,TiNiSn,TiNiSn,,TiNiSn,19607.84314,Magnetic levitation induction furnace,polycrystalline,Douglas2012APL,http://dx.doi.org/10.1063/1.4765358,,208.21,4,3,12,17.35083333,Stadnyk,http://dx.doi.org/10.1016/j.jssc.2010.09.042,174568,0.02847805789,216,96
,240,700,0.0000217,-0.000233,5.51,0.3178326796,0.000233,1.751258065,0.002501797235,TiNiSn,TiNiSn,,TiNiSn,46082.94931,Magnetic levitation induction furnace,polycrystalline,Douglas2012APL,http://dx.doi.org/10.1063/1.4765358,,208.21,4,3,12,17.35083333,Stadnyk,http://dx.doi.org/10.1016/j.jssc.2010.09.042,174568,0.1428487793,216,96
,241,1000,0.000015,-0.000155,7.71,0.2077388673,0.000155,1.601666667,0.001601666667,TiNiSn,TiNiSn,,TiNiSn,66666.66667,Magnetic levitation induction furnace,polycrystalline,Douglas2012APL,http://dx.doi.org/10.1063/1.4765358,Extrapolated from 872 K,208.21,4,3,12,17.35083333,Stadnyk,http://dx.doi.org/10.1016/j.jssc.2010.09.042,174568,0.2109814094,216,96
,242,300,0.000021239,0.000108882,2.18498,0.07663936593,0.000108882,0.1674554818,0.0005581849392,Bi2Sr2Co2O8,Bi2Sr2Co2Oy,0,ACoO2,47083.19601,Solid state reaction + extra,single crystal,Funahashi2002APL,http://dx.doi.org/10.1063/1.1502190,,380.53,2,14,28,13.59035714,Hsu,http://dx.doi.org/10.1063/1.4720075,none,0.1577355375,,
,243,400,0.0000238192,0.000119999,2.1246,0.1138179861,0.000119999,0.2418176933,0.0006045442333,Bi2Sr2Co2O8,Bi2Sr2Co2Oy,0,ACoO2,41982.93813,Solid state reaction + extra,single crystal,Funahashi2002APL,http://dx.doi.org/10.1063/1.1502190,,380.53,2,14,28,13.59035714,Hsu,http://dx.doi.org/10.1063/1.4720075,none,0.1928614686,,
,244,700,0.0000276581,0.000171434,2.0678,0.3597170999,0.000171434,0.7438230193,0.001062604313,Bi2Sr2Co2O8,Bi2Sr2Co2Oy,0,ACoO2,36155.77353,Solid state reaction + extra,single crystal,Funahashi2002APL,http://dx.doi.org/10.1063/1.1502190,,380.53,2,14,28,13.59035714,Hsu,http://dx.doi.org/10.1063/1.4720075,none,0.2986461998,,
,245,1000,0.000036682,0.000293617,1.9731,1.191133093,0.000293617,2.350224707,0.002350224707,Bi2Sr2Co2O8,Bi2Sr2Co2Oy,0,ACoO2,27261.32708,Solid state reaction + extra,single crystal,Funahashi2002APL,http://dx.doi.org/10.1063/1.1502190,,380.53,2,14,28,13.59035714,Hsu,http://dx.doi.org/10.1063/1.4720075,none,0.3371224879,,
,246,300,0.0003246352723,-0.000196162,1.28517,0.02766908083,0.000196162,0.03555947261,0.0001185315754,K2Bi8Se13,K2Bi8Se13,0,Bi/Sb/Pb-Te/Se,3080.38,Solid state reaction + extra,polycrystalline,Chung1997CM,http://dx.doi.org/10.1021/cm970397e,,1357.83,2,23,46,29.51804348,Chung,http://dx.doi.org/10.1021/cm970397e,84268,0.01754505754,11,4
,247,300,0.00004159266638,-0.000219616,,,0.000219616,0.3478823912,0.001159607971,K2Bi8Se13,K2Bi8Se13,0,Bi/Sb/Pb-Te/Se,24042.7,Flux (Bi self-flux),single crystal,Chung1997CM,http://dx.doi.org/10.1021/cm970397e,,1357.83,2,23,46,29.51804348,Chung,http://dx.doi.org/10.1021/cm970397e,84268,,11,4
,248,300,0.0000146827,0.000135091,2.3,0.1621213929,0.000135091,0.3728792037,0.001242930679,Ca2Co2O5,Ca2Co2O5,0,ACoO2,68107.36445,melted,single crystal,Funahashi2000JJAPP2,http://dx.doi.org/10.1143/JJAP.39.L1127,,236.38,2,10.86,21.72,10.88305709,Grebille,http://dx.doi.org/10.1107/S0021889804018096,55458,0.2167590903,12,8
,249,400,0.0000146667,0.000142364,2.35,0.23521233,0.000142364,0.5527489755,0.001381872439,Ca2Co2O5,Ca2Co2O5,0,ACoO2,68181.66322,melted,single crystal,Funahashi2000JJAPP2,http://dx.doi.org/10.1143/JJAP.39.L1127,,236.38,2,10.86,21.72,10.88305709,Grebille,http://dx.doi.org/10.1107/S0021889804018096,55458,0.2831715034,12,8
,250,700,0.0000144731,0.000173455,2.6,0.5596761184,0.000173455,1.455157908,0.002078797011,Ca2Co2O5,Ca2Co2O5,0,ACoO2,69093.69796,melted,single crystal,Funahashi2000JJAPP2,http://dx.doi.org/10.1143/JJAP.39.L1127,,236.38,2,10.86,21.72,10.88305709,Grebille,http://dx.doi.org/10.1107/S0021889804018096,55458,0.4538924466,12,8
,251,1000,0.0000137846,0.000207273,2.9,1.074714975,0.000207273,3.116673428,0.003116673428,Ca2Co2O5,Ca2Co2O5,0,ACoO2,72544.72382,melted,single crystal,Funahashi2000JJAPP2,http://dx.doi.org/10.1143/JJAP.39.L1127,,236.38,2,10.86,21.72,10.88305709,Grebille,http://dx.doi.org/10.1107/S0021889804018096,55458,0.610376297,12,8
,252,700,1.815432057,-0.000501652,10.7741,0.000009006211341,0.000501652,9.70E-05,0.0000001386197452,ZnO,AlxZn(1-x)O,0,ZnO,0.5508330626,Solid state reaction,polycrystalline,Kim2005JACS,http://dx.doi.org/10.1111/j.1551-2916.2005.00131.x,,47.62,2,2,4,11.905,Abrahams,http://dx.doi.org/10.1107/S0567740869003876,26170,0.0000008732264142,186,12
,253,1000,0.03224831297,-0.000549673,7.33252,0.001277757838,0.000549673,9.37E-03,0.0000093691849,ZnO,AlxZn(1-x)O,0,ZnO,31.00937407,Solid state reaction,polycrystalline,Kim2005JACS,http://dx.doi.org/10.1111/j.1551-2916.2005.00131.x,,47.62,2,2,4,11.905,Abrahams,http://dx.doi.org/10.1107/S0567740869003876,26170,0.0001031880891,186,12
,254,400,1.106684374,-0.000289982,18.0719,0.000001681800513,0.000289982,3.04E-05,0.00000007598332671,Al0.02Zn0.98O,AlxZn(1-x)O,0.02,ZnO,0.9036,Solid state reaction,polycrystalline,Kim2005JACS,http://dx.doi.org/10.1111/j.1551-2916.2005.00131.x,Seebeck extrapolated from 570 K,47.62,2,2,4,11.905,Abrahams,http://dx.doi.org/10.1107/S0567740869003876,26170,0.0000004880027003,186,12
,255,700,0.2551020408,-0.000331354,10.7741,0.00002796324322,0.000331354,3.01E-04,0.0000004303982554,Al0.02Zn0.98O,AlxZn(1-x)O,0.02,ZnO,3.92,Solid state reaction,polycrystalline,Kim2005JACS,http://dx.doi.org/10.1111/j.1551-2916.2005.00131.x,,47.62,2,2,4,11.905,Abrahams,http://dx.doi.org/10.1107/S0567740869003876,26170,0.000006214310244,186,12
,256,1000,0.01635351072,-0.000412047,6.46651,0.001605508316,0.000412047,1.04E-02,0.00001038203558,Al0.02Zn0.98O,AlxZn(1-x)O,0.02,ZnO,61.14894942,Solid state reaction,polycrystalline,Kim2005JACS,http://dx.doi.org/10.1111/j.1551-2916.2005.00131.x,,47.62,2,2,4,11.905,Abrahams,http://dx.doi.org/10.1107/S0567740869003876,26170,0.0002307325537,186,12
,257,400,1.614465612,-0.00020681,13.2843,0.0000007976926434,0.00020681,1.06E-05,0.00000002649197096,Ni0.02Zn0.98O,NixZn(1-x)O,0.02,ZnO,0.6194,Solid state reaction,polycrystalline,Kim2005JACS,http://dx.doi.org/10.1111/j.1551-2916.2005.00131.x,Seebeck extrapolated from 570 K,47.62,2,2,4,11.905,Abrahams,http://dx.doi.org/10.1107/S0567740869003876,26170,0.0000004550743359,186,12
,258,700,0.00944985838,-0.00020462,8.99308,0.0003448739918,0.00020462,3.10E-03,0.000004430684855,Ni0.02Zn0.98O,NixZn(1-x)O,0.02,ZnO,105.8216917,Solid state reaction,polycrystalline,Kim2005JACS,http://dx.doi.org/10.1111/j.1551-2916.2005.00131.x,,47.62,2,2,4,11.905,Abrahams,http://dx.doi.org/10.1107/S0567740869003876,26170,0.0002009805866,186,12
,259,1000,0.002867259498,-0.000229867,5.42075,0.003399592616,0.000229867,1.84E-02,0.00001842834167,Ni0.02Zn0.98O,NixZn(1-x)O,0.02,ZnO,348.7650842,Solid state reaction,polycrystalline,Kim2005JACS,http://dx.doi.org/10.1111/j.1551-2916.2005.00131.x,,47.62,2,2,4,11.905,Abrahams,http://dx.doi.org/10.1107/S0567740869003876,26170,0.001569869124,186,12
,260,400,0.3721622627,-0.000362534,12.5327,0.00001127146844,0.000362534,1.41E-04,0.0000003531548314,Zn0.9604Al0.0196Ni0.02O,(Zn(1-x)Alx)1-xNixO,0.02,ZnO,2.687,Solid state reaction,polycrystalline,Kim2005JACS,http://dx.doi.org/10.1111/j.1551-2916.2005.00131.x,Seebeck extrapolated from 570 K,47.62,2,2,4,11.905,Abrahams,http://dx.doi.org/10.1107/S0567740869003876,26170,0.000002092535527,186,12
,261,700,0.01174744174,-0.000434322,9.25454,0.001214572826,0.000434322,1.12E-02,0.00001605758971,Zn0.9604Al0.0196Ni0.02O,(Zn(1-x)Alx)1-xNixO,0.02,ZnO,85.12491671,Solid state reaction,polycrystalline,Kim2005JACS,http://dx.doi.org/10.1111/j.1551-2916.2005.00131.x,,47.62,2,2,4,11.905,Abrahams,http://dx.doi.org/10.1107/S0567740869003876,26170,0.0001571048996,186,12
,262,1000,0.005083884087,-0.00044373,6.64626,0.005827262964,0.00044373,3.87E-02,0.00003872950475,Zn0.9604Al0.0196Ni0.02O,(Zn(1-x)Alx)1-xNixO,0.02,ZnO,196.7,Solid state reaction,polycrystalline,Kim2005JACS,http://dx.doi.org/10.1111/j.1551-2916.2005.00131.x,,47.62,2,2,4,11.905,Abrahams,http://dx.doi.org/10.1107/S0567740869003876,26170,0.0007221324474,186,12
,263,300,0.0000123823,-0.0000282051,3.0834,0.006250940317,0.0000282051,0.01927414937,0.00006424716458,WO2.9,WO3-x,0.1,WO3,80760.44031,Spark Plasma Sintering,polycrystalline,Kieslich,Personal communication,,1066.2,20,4,80,13.3275,Magneli,http://www.ncbi.nlm.nih.gov/pubmed/18129536,24736,0.1917255053,10,4
,264,400,0.0000119115,-0.0000314103,3.1764,0.01043043732,0.0000314103,0.03313124111,0.00008282810277,WO2.9,WO3-x,0.1,WO3,83952.48289,Spark Plasma Sintering,polycrystalline,Kieslich,Personal communication,,1066.2,20,4,80,13.3275,Magneli,http://www.ncbi.nlm.nih.gov/pubmed/18129536,24736,0.2579575095,10,4
,265,700,0.0000105367,-0.0000454487,3.4727,0.03951564622,0.0000454487,0.1372259846,0.0001960371209,WO2.9,WO3-x,0.1,WO3,94906.37486,Spark Plasma Sintering,polycrystalline,Kieslich,Personal communication,,1066.2,20,4,80,13.3275,Magneli,http://www.ncbi.nlm.nih.gov/pubmed/18129536,24736,0.4667840247,10,4
,266,1000,0.0000117232,-0.0000664744,3.601,0.1046741774,0.0000664744,0.3769317128,0.0003769317128,WO2.9,WO3-x,0.1,WO3,85300.94172,Spark Plasma Sintering,polycrystalline,Kieslich,Personal communication,,1066.2,20,4,80,13.3275,Magneli,http://www.ncbi.nlm.nih.gov/pubmed/18129536,24736,0.5779902744,10,4
,267,300,0.000000645796,-0.000025736,8.177,0.03762824838,0.000025736,0.307686187,0.001025620623,WO2.722,WO3-x,0.278,WO3,1548476.609,Spark Plasma Sintering,polycrystalline,Kieslich,Personal communication,,883.29,18,4,72,12.26791667,Magneli,http://www.ncbi.nlm.nih.gov/pubmed/18129536,24731,1.386186716,10,4
,268,400,0.000000978533,-0.000025208,7.817,0.03322929929,0.000025208,0.2597534325,0.0006493835813,WO2.722,WO3-x,0.278,WO3,1021937.942,Spark Plasma Sintering,polycrystalline,Kieslich,Personal communication,,883.29,18,4,72,12.26791667,Magneli,http://www.ncbi.nlm.nih.gov/pubmed/18129536,24731,1.275951684,10,4
,269,700,0.0000020161,-0.000027032,6.8797,0.03687846426,0.000027032,0.2537127706,0.0003624468151,WO2.722,WO3-x,0.278,WO3,496007.1425,Spark Plasma Sintering,polycrystalline,Kieslich,Personal communication,,883.29,18,4,72,12.26791667,Magneli,http://www.ncbi.nlm.nih.gov/pubmed/18129536,24731,1.231420265,10,4
,270,1000,0.00000304651,-0.000033864,6.2948,0.05979873085,0.000033864,0.376421051,0.000376421051,WO2.722,WO3-x,0.278,WO3,328244.4502,Spark Plasma Sintering,polycrystalline,Kieslich,Personal communication,,883.29,18,4,72,12.26791667,Magneli,http://www.ncbi.nlm.nih.gov/pubmed/18129536,24731,1.272346156,10,4
,271,300,0.000725764,0.000217599,,,0.000217599,0.01957219901,0.00006524066336,La2CuO4,La2CuO4+z,,La2CuO4,1377.858367,Solid state reaction,polycrystalline,Choi1999PRB,http://dx.doi.org/10.1103/PhysRevB.59.192,,338.06,4,7,28,12.07357143,Luce,http://dx.doi.org/10.1021/cm960226u,83486,,15,8
,272,300,0.000032,0.00013,,,0.00013,0.1584375,0.000528125,La1.61Sr0.39Cu0.94Ti0.06O4,La2-xSrxCu0.94Ti0.06O4,0.39,LaCuO4,31250,Solid state reaction,polycrystalline,Wang2012SSC,http://dx.doi.org/10.1016/j.ssc.2012.03.013,Flat Seebeck,188.19,2,7,14,13.44214286,Wang,http://dx.doi.org/10.1016/j.ssc.2012.03.013,184669,,139,32
,273,300,0.1261,0.0002,,,0.0002,0.00009516256939,0.0000003172085646,La1.85Sr0.15Cu0.94Ti0.06O4,La2-xSrxCu0.94Ti0.06O4,0.15,LaCuO4,7.930214116,Solid state reaction,polycrystalline,Wang2012SSC,http://dx.doi.org/10.1016/j.ssc.2012.03.013,Flat Seebeck,189.68,2,7,14,13.54857143,Wang,http://dx.doi.org/10.1016/j.ssc.2012.03.013,184665,,139,32
,274,300,0.000039,0.00002,,,0.00002,0.003076923077,0.00001025641026,La1.73Sr0.27Cu0.94Ti0.06O4,La2-xSrxCu0.94Ti0.06O4,0.27,LaCuO4,25641.02564,Solid state reaction,polycrystalline,Wang2012SSC,http://dx.doi.org/10.1016/j.ssc.2012.03.013,Flat Seebeck,188.56,2,7,14,13.46857143,Wang,http://dx.doi.org/10.1016/j.ssc.2012.03.013,184666,,139,32
,275,300,0.000035,0.000005,,,0.000005,0.0002142857143,0.0000007142857143,La1.69Sr0.31Cu0.94Ti0.06O4,La2-xSrxCu0.94Ti0.06O4,0.31,LaCuO4,28571.42857,Solid state reaction,polycrystalline,Wang2012SSC,http://dx.doi.org/10.1016/j.ssc.2012.03.013,,188.45,2,7,14,13.46071429,Wang,http://dx.doi.org/10.1016/j.ssc.2012.03.013,184667,,139,32
,276,300,0.000032,0.0000063,,,0.0000063,0.00037209375,0.0000012403125,La1.67Sr0.34Cu0.94Ti0.06O4,La2-xSrxCu0.94Ti0.06O4,0.33,LaCuO4,31250,Solid state reaction,polycrystalline,Wang2012SSC,http://dx.doi.org/10.1016/j.ssc.2012.03.013,,188.41,2,7,14,13.45785714,Wang,http://dx.doi.org/10.1016/j.ssc.2012.03.013,184668,,139,32
,277,300,0.0000818141,0.000149912,,,0.000149912,0.08240733961,0.000274691132,La1.95Sr0.05CuO4,La2-xSrxCuO4,0.05,LaCuO4,12222.83201,Solid state reaction (O2 atmosphere),polycrystalline,Takagi1992PRL,http://dx.doi.org/10.1103/PhysRevLett.69.2975,"Seebeck from Zhou1996PRB, DOI: 10.1103/PhysRevB.54.12488",380.25,4,7,28,13.58035714,Rial,http://dx.doi.org/10.1016/0921-4534(95)00570-6,78632,,64,16
,278,400,0.000107975,0.00014,,,0.00014,0.07260940032,0.0001815235008,La1.95Sr0.05CuO4,La2-xSrxCuO4,0.05,LaCuO4,9261.403103,Solid state reaction (O2 atmosphere),polycrystalline,Takagi1992PRL,http://dx.doi.org/10.1103/PhysRevLett.69.2975,"Seebeck extrapolated from Zhou1996PRB, DOI: 10.1103/PhysRevB.54.12488",380.25,4,7,28,13.58035714,Rial,http://dx.doi.org/10.1016/0921-4534(95)00570-6,78632,,64,16
,279,700,0.000158385,0.00012,,,0.00012,0.06364239038,0.00009091770054,La1.95Sr0.05CuO4,La2-xSrxCuO4,0.05,LaCuO4,6313.729204,Solid state reaction (O2 atmosphere),polycrystalline,Takagi1992PRL,http://dx.doi.org/10.1103/PhysRevLett.69.2975,"Seebeck extrapolated from Zhou1996PRB, DOI: 10.1103/PhysRevB.54.12488",380.25,4,7,28,13.58035714,Rial,http://dx.doi.org/10.1016/0921-4534(95)00570-6,78632,,64,16
,280,1000,0.000191756,0.0001,,,0.0001,0.05214960679,0.00005214960679,La1.95Sr0.05CuO4,La2-xSrxCuO4,0.05,LaCuO4,5214.960679,Solid state reaction (O2 atmosphere),polycrystalline,Takagi1992PRL,http://dx.doi.org/10.1103/PhysRevLett.69.2975,"Seebeck extrapolated from Zhou1996PRB, DOI: 10.1103/PhysRevB.54.12488",380.25,4,7,28,13.58035714,Rial,http://dx.doi.org/10.1016/0921-4534(95)00570-6,78632,,64,16
,281,300,0.0000280286,0.0000547234,,,0.0000547234,0.03205280151,0.0001068426717,La1.9Sr0.1CuO4,La2-xSrxCuO4,0.1,LaCuO4,35677.84335,Solid state reaction (O2 atmosphere),polycrystalline,Takagi1992PRL,http://dx.doi.org/10.1103/PhysRevLett.69.2975,"Seebeck from Zhou1996PRB, DOI: 10.1103/PhysRevB.54.12488",378.4,4,7,28,13.51428571,Radaelli,http://dx.doi.org/10.1103/PhysRevB.49.4163,78240,,64,16
,282,400,0.0000381517,0.00005,,,0.00005,0.0262111518,0.00006552787949,La1.9Sr0.1CuO4,La2-xSrxCuO4,0.1,LaCuO4,26211.1518,Solid state reaction (O2 atmosphere),polycrystalline,Takagi1992PRL,http://dx.doi.org/10.1103/PhysRevLett.69.2975,"Seebeck estimated Zhou1996PRB, DOI: 10.1103/PhysRevB.54.12488",378.4,4,7,28,13.51428571,Radaelli,http://dx.doi.org/10.1103/PhysRevB.49.4163,78240,,64,16
,283,700,0.0000608328,0.00004,,,0.00004,0.01841112032,0.00002630160045,La1.9Sr0.1CuO4,La2-xSrxCuO4,0.1,LaCuO4,16438.50028,Solid state reaction (O2 atmosphere),polycrystalline,Takagi1992PRL,http://dx.doi.org/10.1103/PhysRevLett.69.2975,"Seebeck estimated Zhou1996PRB, DOI: 10.1103/PhysRevB.54.12488",378.4,4,7,28,13.51428571,Radaelli,http://dx.doi.org/10.1103/PhysRevB.49.4163,78240,,64,16
,284,1000,0.0000818462,0.00003,,,0.00003,0.0109962344,0.0000109962344,La1.9Sr0.1CuO4,La2-xSrxCuO4,0.1,LaCuO4,12218.03822,Solid state reaction (O2 atmosphere),polycrystalline,Takagi1992PRL,http://dx.doi.org/10.1103/PhysRevLett.69.2975,"Seebeck estimated Zhou1996PRB, DOI: 10.1103/PhysRevB.54.12488",378.4,4,7,28,13.51428571,Radaelli,http://dx.doi.org/10.1103/PhysRevB.49.4163,78240,,64,16
,285,300,0.0000112686,0.000025,,,0.000025,0.01663915659,0.00005546385531,La1.85Sr0.15CuO4,La2-xSrxCuO4,0.15,LaCuO4,88742.1685,Solid state reaction (O2 atmosphere),polycrystalline,Takagi1992PRL,http://dx.doi.org/10.1103/PhysRevLett.69.2975,"Seebeck from Zhou1996PRB, DOI: 10.1103/PhysRevB.54.12488",190.07,2,7,14,13.57642857,Wang,http://dx.doi.org/10.1021/ic00255a002,62608,,139,32
,286,400,0.0000148762,0.00002,,,0.00002,0.01075543486,0.00002688858714,La1.85Sr0.15CuO4,La2-xSrxCuO4,0.15,LaCuO4,67221.46785,Solid state reaction (O2 atmosphere),polycrystalline,Takagi1992PRL,http://dx.doi.org/10.1103/PhysRevLett.69.2975,"Seebeck extrapolated from Zhou1996PRB, DOI: 10.1103/PhysRevB.54.12488",190.07,2,7,14,13.57642857,Wang,http://dx.doi.org/10.1021/ic00255a002,62608,,139,32
,287,700,0.0000253868,0.0000022,,,0.0000022,0.0001334551814,0.0000001906502592,La1.85Sr0.15CuO4,La2-xSrxCuO4,0.15,LaCuO4,39390.54942,Solid state reaction (O2 atmosphere),polycrystalline,Takagi1992PRL,http://dx.doi.org/10.1103/PhysRevLett.69.2975,"Seebeck extrapolated from Zhou1996PRB, DOI: 10.1103/PhysRevB.54.12488",190.07,2,7,14,13.57642857,Wang,http://dx.doi.org/10.1021/ic00255a002,62608,,139,32
,288,1000,0.0000376365,0.000001,,,0.000001,0.00002656995204,0.00000002656995204,La1.85Sr0.15CuO4,La2-xSrxCuO4,0.15,LaCuO4,26569.95204,Solid state reaction (O2 atmosphere),polycrystalline,Takagi1992PRL,http://dx.doi.org/10.1103/PhysRevLett.69.2975,"Seebeck extrapolated from Zhou1996PRB, DOI: 10.1103/PhysRevB.54.12488",190.07,2,7,14,13.57642857,Wang,http://dx.doi.org/10.1021/ic00255a002,62608,,139,32
,289,300,0.0000047135,0.0000005,,,0.0000005,0.00001591174287,0.00000005303914289,La1.725Sr0.28CuO4,La2-xSrxCuO4,0.28,LaCuO4,212156.5715,Solid state reaction (O2 atmosphere),polycrystalline,Takagi1992PRL,http://dx.doi.org/10.1103/PhysRevLett.69.2975,"Seebeck from Zhou1996PRB, DOI: 10.1103/PhysRevB.54.12488",190.07,2,7,14,13.57642857,Wang,http://dx.doi.org/10.1021/ic00255a002,62608,,139,32
,290,400,0.00000676029,0.0000001,,,0.0000001,0.0000005916905932,0.000000001479226483,La1.725Sr0.28CuO4,La2-xSrxCuO4,0.28,LaCuO4,147922.6483,Solid state reaction (O2 atmosphere),polycrystalline,Takagi1992PRL,http://dx.doi.org/10.1103/PhysRevLett.69.2975,"Seebeck estimated Zhou1996PRB, DOI: 10.1103/PhysRevB.54.12488",190.07,2,7,14,13.57642857,Wang,http://dx.doi.org/10.1021/ic00255a002,62608,,139,32
,291,700,0.0000136142,0.0000001,,,0.0000001,0.0000005141690294,0.0000000007345271849,La1.725Sr0.28CuO4,La2-xSrxCuO4,0.28,LaCuO4,73452.71849,Solid state reaction (O2 atmosphere),polycrystalline,Takagi1992PRL,http://dx.doi.org/10.1103/PhysRevLett.69.2975,"Seebeck estimated Zhou1996PRB, DOI: 10.1103/PhysRevB.54.12488",190.07,2,7,14,13.57642857,Wang,http://dx.doi.org/10.1021/ic00255a002,62608,,139,32
,292,1000,0.0000222519,0.0000001,,,0.0000001,0.0000004493998265,0.0000000004493998265,La1.725Sr0.28CuO4,La2-xSrxCuO4,0.28,LaCuO4,44939.98265,Solid state reaction (O2 atmosphere),polycrystalline,Takagi1992PRL,http://dx.doi.org/10.1103/PhysRevLett.69.2975,"Seebeck estimated Zhou1996PRB, DOI: 10.1103/PhysRevB.54.12488",190.07,2,7,14,13.57642857,Wang,http://dx.doi.org/10.1021/ic00255a002,62608,,139,32
,293,300,0.00014,0.000215,,,0.000215,0.09905357143,0.0003301785714,TlCr5Se8,TlCr5Se8,,ACoO2,7142.857143,Solid state reaction,polycrystalline,Nunna2012EMRS,Personal communication,"Takahashi2012EMRS,  takahashi_5110@yahoo.co.jp",581.29,2,14,28,20.76035714,Klepp,http://dx.doi.org/10.1016/0022-4596(83)90096-8,37123,,12,8
,294,400,0.00016,0.00024,,,0.00024,0.144,0.00036,TlCr5Se8,TlCr5Se8,,ACoO2,6250,Solid state reaction,polycrystalline,Nunna2012EMRS,Personal communication,http://www.emrs-strasbourg.com/index.php?option=com_abstract&task=view&id=159&year=2012&Itemid=&id_season=6&PHPSESSID=4a1e1f1d31b21a6fd9719daeacb1dc20,581.29,2,14,28,20.76035714,Klepp,http://dx.doi.org/10.1016/0022-4596(83)90096-8,37123,,12,8
,295,700,0.0002,0.000295,,,0.000295,0.3045875,0.000435125,TlCr5Se8,TlCr5Se8,,ACoO2,5000,Solid state reaction,polycrystalline,Nunna2012EMRS,Personal communication,http://www.emrs-strasbourg.com/index.php?option=com_abstract&task=view&id=159&year=2012&Itemid=&id_season=6&PHPSESSID=4a1e1f1d31b21a6fd9719daeacb1dc20,581.29,2,14,28,20.76035714,Klepp,http://dx.doi.org/10.1016/0022-4596(83)90096-8,37123,,12,8
# outlier in rho,296,300,18.8612,-0.000175031,,,0.000175031,0.0000004872836982,0.000000001624278994,LiMn2O4,LiMn2O4,0,LiMn2O4,0.05301889593,Solid state reaction (oxalates),polycrystalline,Sparks2012JMC,http://dx.doi.org/10.1039/c2jm16297k,Extrapolated from 370 K,555.64,8,7,56,9.922142857,Berg,http://dx.doi.org/10.1016/S0167-2738(99)00235-0,89459,,227,192
,297,400,0.853104,-0.000147038,,,0.000147038,0.00001013718067,0.00000002534295167,LiMn2O4,LiMn2O4,0,LiMn2O4,1.172190026,Solid state reaction (oxalates),polycrystalline,Sparks2012JMC,http://dx.doi.org/10.1039/c2jm16297k,,555.64,8,7,56,9.922142857,Berg,http://dx.doi.org/10.1016/S0167-2738(99)00235-0,89459,,227,192
,298,700,0.0169095,-0.00010068,,,0.00010068,0.0004196175925,0.0000005994537035,LiMn2O4,LiMn2O4,0,LiMn2O4,59.13835418,Solid state reaction (oxalates),polycrystalline,Sparks2012JMC,http://dx.doi.org/10.1039/c2jm16297k,,555.64,8,7,56,9.922142857,Berg,http://dx.doi.org/10.1016/S0167-2738(99)00235-0,89459,,227,192
,299,1000,0.00359618,-0.0000848113,,,0.0000848113,0.0020001659,0.0000020001659,LiMn2O4,LiMn2O4,0,LiMn2O4,278.072844,Solid state reaction (oxalates),polycrystalline,Sparks2012JMC,http://dx.doi.org/10.1039/c2jm16297k,,555.64,8,7,56,9.922142857,Berg,http://dx.doi.org/10.1016/S0167-2738(99)00235-0,89459,,227,192
,300,300,0.00107079,0.000277076,,,0.000277076,0.02150872994,0.00007169576647,CuFe0.9Cr0.1O2,CuFe1-xCrxO2,0.1,CuCrO2,933.8899317,Solid state reaction,polycrystalline,Guilmeau2009JEM,http://dx.doi.org/10.1007/s11664-009-0815-2,,136.95,3,4,12,11.4125,Prewitt,http://dx.doi.org/10.1021/ic50098a011,31918,,166,12
,301,400,0.000699656,0.000299003,,,0.000299003,0.05111242897,0.0001277810724,CuFe0.9Cr0.1O2,CuFe1-xCrxO2,0.1,CuCrO2,1429.273815,Solid state reaction,polycrystalline,Guilmeau2009JEM,http://dx.doi.org/10.1007/s11664-009-0815-2,,136.95,3,4,12,11.4125,Prewitt,http://dx.doi.org/10.1021/ic50098a011,31918,,166,12
,302,700,0.000557025,0.000321429,,,0.000321429,0.1298355037,0.0001854792909,CuFe0.9Cr0.1O2,CuFe1-xCrxO2,0.1,CuCrO2,1795.25156,Solid state reaction,polycrystalline,Guilmeau2009JEM,http://dx.doi.org/10.1007/s11664-009-0815-2,,136.95,3,4,12,11.4125,Prewitt,http://dx.doi.org/10.1021/ic50098a011,31918,,166,12
,303,1000,0.000532197,0.000324917,,,0.000324917,0.1983683803,0.0001983683803,CuFe0.9Cr0.1O2,CuFe1-xCrxO2,0.1,CuCrO2,1879.003452,Solid state reaction,polycrystalline,Guilmeau2009JEM,http://dx.doi.org/10.1007/s11664-009-0815-2,Extrapolated from 830 K,136.95,3,4,12,11.4125,Prewitt,http://dx.doi.org/10.1021/ic50098a011,31918,,166,12
,304,300,0.0000179525,0.0000976744,,,0.0000976744,0.1594255131,0.0005314183771,CuRh0.9Mg0.1O2,CuRh1-xMgxO2,0.1,CuCrO2,55702.54839,Solid state reaction,polycrystalline,Guilmeau2009JEM,http://dx.doi.org/10.1007/s11664-009-0815-2,,140.56,3,4,12,11.71333333,Bertaut,http://dx.doi.org/10.1016/0022-3697(61)90220-7,29214,,166,12
,305,400,0.00001937,0.000115116,,,0.000115116,0.2736539691,0.0006841349229,CuRh0.9Mg0.1O2,CuRh1-xMgxO2,0.1,CuCrO2,51626.22612,Solid state reaction,polycrystalline,Guilmeau2009JEM,http://dx.doi.org/10.1007/s11664-009-0815-2,,140.56,3,4,12,11.71333333,Bertaut,http://dx.doi.org/10.1016/0022-3697(61)90220-7,29214,,166,12
,306,700,0.0000319853,0.000145515,,,0.000145515,0.4634075859,0.000662010837,CuRh0.9Mg0.1O2,CuRh1-xMgxO2,0.1,CuCrO2,31264.36207,Solid state reaction,polycrystalline,Guilmeau2009JEM,http://dx.doi.org/10.1007/s11664-009-0815-2,,140.56,3,4,12,11.71333333,Bertaut,http://dx.doi.org/10.1016/0022-3697(61)90220-7,29214,,166,12
,307,1000,0.0000407907,0.00016794,,,0.00016794,0.6914282814,0.0006914282814,CuRh0.9Mg0.1O2,CuRh1-xMgxO2,0.1,CuCrO2,24515.39199,Solid state reaction,polycrystalline,Guilmeau2009JEM,http://dx.doi.org/10.1007/s11664-009-0815-2,,140.56,3,4,12,11.71333333,Bertaut,http://dx.doi.org/10.1016/0022-3697(61)90220-7,29214,,166,12
,308,300,0.00196666,0.0003,,,0.0003,0.0137288601,0.00004576286699,CuCr0.98Mg0.02O2,CuCr1-xMgxO2,0.02,CuCrO2,508.4762999,Solid state reaction,polycrystalline,Guilmeau2009JEM,http://dx.doi.org/10.1007/s11664-009-0815-2,,131.12,3,4,12,10.92666667,Ono,http://dx.doi.org/10.1143/JJAP.46.1071,157802,,166,12
,309,400,0.00119099,0.000321429,,,0.000321429,0.03469940202,0.00008674850506,CuCr0.98Mg0.02O2,CuCr1-xMgxO2,0.02,CuCrO2,839.6376124,Solid state reaction,polycrystalline,Guilmeau2009JEM,http://dx.doi.org/10.1007/s11664-009-0815-2,,131.12,3,4,12,10.92666667,Ono,http://dx.doi.org/10.1143/JJAP.46.1071,157802,,166,12
,310,700,0.000865553,0.000351827,,,0.000351827,0.1001065984,0.0001430094263,CuCr0.98Mg0.02O2,CuCr1-xMgxO2,0.02,CuCrO2,1155.330754,Solid state reaction,polycrystalline,Guilmeau2009JEM,http://dx.doi.org/10.1007/s11664-009-0815-2,,131.12,3,4,12,10.92666667,Ono,http://dx.doi.org/10.1143/JJAP.46.1071,157802,,166,12
,311,1000,0.00072125,0.000354817,,,0.000354817,0.17455127,0.00017455127,CuCr0.98Mg0.02O2,CuCr1-xMgxO2,0.02,CuCrO2,1386.481802,Solid state reaction,polycrystalline,Guilmeau2009JEM,http://dx.doi.org/10.1007/s11664-009-0815-2,Extrapolated from 900 K,131.12,3,4,12,10.92666667,Ono,http://dx.doi.org/10.1143/JJAP.46.1071,157802,,166,12
# outlier in rho,312,300,14.02658318,0.0000979094,,,0.0000979094,0.0000002050303446,0.0000000006834344819,WO3,(WO3)1-x(Co2O3)x,0,WO3,0.0712932,Solid state reaction,polycrystalline,Dong2012JMSME,http://dx.doi.org/10.1007/s10854-011-0574-8,"Extrapolated from 370 K, 2-phase",422.94,8,4,32,13.216875,Woodward,http://dx.doi.org/10.1016/0022-3697(95)00063-1,80053,,2,2
# outlier in rho,313,400,8.098083993,0.000107578,,,0.000107578,0.0000005716426796,0.000000001429106699,WO3,(WO3)1-x(Co2O3)x,0,WO3,0.123486,Solid state reaction,polycrystalline,Dong2012JMSME,http://dx.doi.org/10.1007/s10854-011-0574-8,2-phase,422.94,8,4,32,13.216875,Woodward,http://dx.doi.org/10.1016/0022-3697(95)00063-1,80053,,2,2
,314,700,1.084818721,0.000124826,,,0.000124826,0.00001005428002,0.00000001436325717,WO3,(WO3)1-x(Co2O3)x,0,WO3,0.921813,Solid state reaction,polycrystalline,Dong2012JMSME,http://dx.doi.org/10.1007/s10854-011-0574-8,2-phase,422.94,8,4,32,13.216875,Woodward,http://dx.doi.org/10.1016/0022-3697(95)00063-1,80053,,2,2
,315,1000,0.6485589021,0.000160801,,,0.000160801,0.00003986833195,0.00000003986833195,WO3,(WO3)1-x(Co2O3)x,0,WO3,1.54188,Solid state reaction,polycrystalline,Dong2012JMSME,http://dx.doi.org/10.1007/s10854-011-0574-8,2-phase,422.94,8,4,32,13.216875,Woodward,http://dx.doi.org/10.1016/0022-3697(95)00063-1,80053,,2,2
# outlier in rho,316,300,12.46791071,0.0000925958,,,0.0000925958,0.0000002063051871,0.0000000006876839571,W0.99O2.97Co0.02O0.03,(WO3)1-x(Co2O3)x,0.01,WO3,0.0802059,Solid state reaction,polycrystalline,Dong2012JMSME,http://dx.doi.org/10.1007/s10854-011-0574-8,"Extrapolated from 370 K, 2-phase",422.94,8,4,32,13.216875,Woodward,http://dx.doi.org/10.1016/0022-3697(95)00063-1,80053,,2,2
# outlier in rho,317,400,7.076990581,0.0000970383,,,0.0000970383,0.0000005322280175,0.000000001330570044,W0.99O2.97Co0.02O0.03,(WO3)1-x(Co2O3)x,0.01,WO3,0.141303,Solid state reaction,polycrystalline,Dong2012JMSME,http://dx.doi.org/10.1007/s10854-011-0574-8,2-phase,422.94,8,4,32,13.216875,Woodward,http://dx.doi.org/10.1016/0022-3697(95)00063-1,80053,,2,2
,318,700,0.8602520539,0.000113502,,,0.000113502,0.00001048284949,0.00000001497549927,W0.99O2.97Co0.02O0.03,(WO3)1-x(Co2O3)x,0.01,WO3,1.16245,Solid state reaction,polycrystalline,Dong2012JMSME,http://dx.doi.org/10.1007/s10854-011-0574-8,2-phase,422.94,8,4,32,13.216875,Woodward,http://dx.doi.org/10.1016/0022-3697(95)00063-1,80053,,2,2
,319,1000,0.3642867811,0.000113937,,,0.000113937,0.00003563577006,0.00000003563577006,W0.99O2.97Co0.02O0.03,(WO3)1-x(Co2O3)x,0.01,WO3,2.74509,Solid state reaction,polycrystalline,Dong2012JMSME,http://dx.doi.org/10.1007/s10854-011-0574-8,2-phase,422.94,8,4,32,13.216875,Woodward,http://dx.doi.org/10.1016/0022-3697(95)00063-1,80053,,2,2
,320,300,1.14491013,0.000103223,,,0.000103223,0.000002791918976,0.000000009306396587,W0.95O2.95Co0.1O0.15,(WO3)1-x(Co2O3)x,0.05,WO3,0.873431,Solid state reaction,polycrystalline,Dong2012JMSME,http://dx.doi.org/10.1007/s10854-011-0574-8,"Extrapolated from 370 K, 2-phase",422.94,8,4,32,13.216875,Woodward,http://dx.doi.org/10.1016/0022-3697(95)00063-1,80053,,2,2
,321,400,0.9941840235,0.00010601,,,0.00010601,0.000004521545241,0.0000000113038631,W0.95O2.95Co0.1O0.15,(WO3)1-x(Co2O3)x,0.05,WO3,1.00585,Solid state reaction,polycrystalline,Dong2012JMSME,http://dx.doi.org/10.1007/s10854-011-0574-8,2-phase,422.94,8,4,32,13.216875,Woodward,http://dx.doi.org/10.1016/0022-3697(95)00063-1,80053,,2,2
,322,700,0.2023705688,0.000120122,,,0.000120122,0.00004991094543,0.00000007130135062,W0.95O2.95Co0.1O0.15,(WO3)1-x(Co2O3)x,0.05,WO3,4.94143,Solid state reaction,polycrystalline,Dong2012JMSME,http://dx.doi.org/10.1007/s10854-011-0574-8,2-phase,422.94,8,4,32,13.216875,Woodward,http://dx.doi.org/10.1016/0022-3697(95)00063-1,80053,,2,2
,323,1000,0.1589233894,0.00012561,,,0.00012561,0.00009927973573,0.00000009927973573,W0.95O2.95Co0.1O0.15,(WO3)1-x(Co2O3)x,0.05,WO3,6.29234,Solid state reaction,polycrystalline,Dong2012JMSME,http://dx.doi.org/10.1007/s10854-011-0574-8,2-phase,422.94,8,4,32,13.216875,Woodward,http://dx.doi.org/10.1016/0022-3697(95)00063-1,80053,,2,2
# outlier in rho,324,300,5.610255547,0.000103833,,,0.000103833,0.0000005765134118,0.000000001921711373,W0.9O2.7Co0.2O0.3,(WO3)1-x(Co2O3)x,0.1,WO3,0.178245,Solid state reaction,polycrystalline,Dong2012JMSME,http://dx.doi.org/10.1007/s10854-011-0574-8,"Extrapolated from 370 K, 2-phase",422.94,8,4,32,13.216875,Woodward,http://dx.doi.org/10.1016/0022-3697(95)00063-1,80053,,2,2
,325,400,1.757080154,0.000105575,,,0.000105575,0.000002537409713,0.000000006343524282,W0.9O2.7Co0.2O0.3,(WO3)1-x(Co2O3)x,0.1,WO3,0.569126,Solid state reaction,polycrystalline,Dong2012JMSME,http://dx.doi.org/10.1007/s10854-011-0574-8,2-phase,422.94,8,4,32,13.216875,Woodward,http://dx.doi.org/10.1016/0022-3697(95)00063-1,80053,,2,2
,326,700,0.5208251954,0.000121603,,,0.000121603,0.00001987442777,0.00000002839203967,W0.9O2.7Co0.2O0.3,(WO3)1-x(Co2O3)x,0.1,WO3,1.92003,Solid state reaction,polycrystalline,Dong2012JMSME,http://dx.doi.org/10.1007/s10854-011-0574-8,2-phase,422.94,8,4,32,13.216875,Woodward,http://dx.doi.org/10.1016/0022-3697(95)00063-1,80053,,2,2
,327,1000,0.3573279019,0.000124216,,,0.000124216,0.0000431805481,0.0000000431805481,W0.9O2.7Co0.2O0.3,(WO3)1-x(Co2O3)x,0.1,WO3,2.79855,Solid state reaction,polycrystalline,Dong2012JMSME,http://dx.doi.org/10.1007/s10854-011-0574-8,2-phase,422.94,8,4,32,13.216875,Woodward,http://dx.doi.org/10.1016/0022-3697(95)00063-1,80053,,2,2
,328,300,0.00302535,-0.00065091,3.56184,0.01179541188,0.00065091,0.04201336983,0.0001400445661,CaMnO3,CaYbxMn1-xO3,0,CaMnO3,330.5402681,Solid state reaction,polycrystalline,Flahaut2006ICT,http://dx.doi.org/10.1109/ICT.2006.331291,,206.97,4,5,20,10.3485,Poeppelmeier,http://dx.doi.org/10.1016/0022-4596(82)90292-4,35218,0.0006792991157,62,8
,329,400,0.0024169,-0.000587185,3.06714,0.0186044834,0.000587185,0.05706255521,0.000142656388,CaMnO3,CaYbxMn1-xO3,0,CaMnO3,413.7531549,Solid state reaction,polycrystalline,Flahaut2006ICT,http://dx.doi.org/10.1109/ICT.2006.331291,,206.97,4,5,20,10.3485,Poeppelmeier,http://dx.doi.org/10.1016/0022-4596(82)90292-4,35218,0.001316611172,62,8
,330,700,0.00103099,-0.000362325,2.15813,0.04130119209,0.000362325,0.08913334168,0.0001273333453,CaMnO3,CaYbxMn1-xO3,0,CaMnO3,969.9415125,Solid state reaction,polycrystalline,Flahaut2006ICT,http://dx.doi.org/10.1109/ICT.2006.331291,,206.97,4,5,20,10.3485,Poeppelmeier,http://dx.doi.org/10.1016/0022-4596(82)90292-4,35218,0.007676368446,62,8
,331,1000,0.0008435295328,-0.000282213,2.06537,0.0457147,0.000282213,0.09441776994,0.00009441776994,CaMnO3,CaYbxMn1-xO3,0,CaMnO3,1185.494948,Solid state reaction,polycrystalline,Flahaut2006ICT,http://dx.doi.org/10.1109/ICT.2006.331291,"Resistivity calculated from reported Seebeck, thermal conductivity, and zT",206.97,4,5,20,10.3485,Poeppelmeier,http://dx.doi.org/10.1016/0022-4596(82)90292-4,35218,0.01400527593,62,8
,332,300,0.0000919163,-0.000109244,1.49028,0.02613701787,0.000109244,0.03895147499,0.00012983825,CaYb0.05Mn0.95O3,CaYbxMn1-xO3,0.05,CaMnO3,10879.46316,Solid state reaction,polycrystalline,Flahaut2006ICT,http://dx.doi.org/10.1109/ICT.2006.331291,,206.97,4,5,20,10.3485,Poeppelmeier,http://dx.doi.org/10.1016/0022-4596(82)90292-4,35218,0.05343805886,62,8
,333,400,0.000106095,-0.00012472,1.47173,0.03984823921,0.00012472,0.0586458491,0.0001466146227,CaYb0.05Mn0.95O3,CaYbxMn1-xO3,0.05,CaMnO3,9425.514869,Solid state reaction,polycrystalline,Flahaut2006ICT,http://dx.doi.org/10.1109/ICT.2006.331291,,206.97,4,5,20,10.3485,Poeppelmeier,http://dx.doi.org/10.1016/0022-4596(82)90292-4,35218,0.06250672686,62,8
,334,700,0.000155708,-0.000168417,1.60159,0.07961733182,0.000168417,0.1275143225,0.0001821633178,CaYb0.05Mn0.95O3,CaYbxMn1-xO3,0.05,CaMnO3,6422.277597,Solid state reaction,polycrystalline,Flahaut2006ICT,http://dx.doi.org/10.1109/ICT.2006.331291,,206.97,4,5,20,10.3485,Poeppelmeier,http://dx.doi.org/10.1016/0022-4596(82)90292-4,35218,0.06848975165,62,8
,335,1000,0.000186642,-0.000244888,1.61396,0.1990823974,0.000244888,0.3213110262,0.0003213110262,CaYb0.05Mn0.95O3,CaYbxMn1-xO3,0.05,CaMnO3,5357.850859,Solid state reaction,polycrystalline,Flahaut2006ICT,http://dx.doi.org/10.1109/ICT.2006.331291,Resistivity extrapolated from 960 K,206.97,4,5,20,10.3485,Poeppelmeier,http://dx.doi.org/10.1016/0022-4596(82)90292-4,35218,0.08100049627,62,8
,336,300,0.0000389918,-0.0000528011,1.72527,0.01243302596,0.0000528011,0.02145032669,0.00007150108898,CaYb0.1Mn0.9O3,CaYbxMn1-xO3,0.1,CaMnO3,25646.41796,Solid state reaction,polycrystalline,Flahaut2006ICT,http://dx.doi.org/10.1109/ICT.2006.331291,,207.52,4,5,20,10.376,Wang,http://dx.doi.org/10.1021/jp809049s,164755,0.1088129855,62,8
,337,400,0.000043831,-0.000060084,1.63869,0.02010478734,0.000060084,0.03294551396,0.0000823637849,CaYb0.1Mn0.9O3,CaYbxMn1-xO3,0.1,CaMnO3,22814.90269,Solid state reaction,polycrystalline,Flahaut2006ICT,http://dx.doi.org/10.1109/ICT.2006.331291,,207.52,4,5,20,10.376,Wang,http://dx.doi.org/10.1021/jp809049s,164755,0.1358850364,62,8
,338,700,0.0000614631,-0.0000846639,1.61396,0.05058099315,0.0000846639,0.0816356997,0.0001166224281,CaYb0.1Mn0.9O3,CaYbxMn1-xO3,0.1,CaMnO3,16269.92456,Solid state reaction,polycrystalline,Flahaut2006ICT,http://dx.doi.org/10.1109/ICT.2006.331291,,207.52,4,5,20,10.376,Wang,http://dx.doi.org/10.1021/jp809049s,164755,0.1721791813,62,8
,339,1000,0.0000782461,-0.000128361,1.58304,0.1330183617,0.000128361,0.2105733873,0.0002105733873,CaYb0.1Mn0.9O3,CaYbxMn1-xO3,0.1,CaMnO3,12780.18968,Solid state reaction,polycrystalline,Flahaut2006ICT,http://dx.doi.org/10.1109/ICT.2006.331291,Thermal conductivity extrapolated from 970 K,207.52,4,5,20,10.376,Wang,http://dx.doi.org/10.1021/jp809049s,164755,0.1969859437,62,8
,340,300,0.0000336145,-0.0000382353,1.64488,0.007932121961,0.0000382353,0.01304738877,0.0000434912959,CaYb0.15Mn0.85O3,CaYbxMn1-xO3,0.15,CaMnO3,29749.06662,Solid state reaction,polycrystalline,Flahaut2006ICT,http://dx.doi.org/10.1109/ICT.2006.331291,,207.52,4,5,20,10.376,Wang,http://dx.doi.org/10.1021/jp809049s,164755,0.1323884829,62,8
,341,400,0.0000359065,-0.0000491597,1.57067,0.01714037883,0.0000491597,0.02692187881,0.00006730469704,CaYb0.15Mn0.85O3,CaYbxMn1-xO3,0.15,CaMnO3,27850.1107,Solid state reaction,polycrystalline,Flahaut2006ICT,http://dx.doi.org/10.1109/ICT.2006.331291,,207.52,4,5,20,10.376,Wang,http://dx.doi.org/10.1021/jp809049s,164755,0.1730580456,62,8
,342,700,0.0000481615,-0.0000609944,1.66961,0.03238641862,0.0000609944,0.05407268839,0.0000772466977,CaYb0.15Mn0.85O3,CaYbxMn1-xO3,0.15,CaMnO3,20763.4729,Solid state reaction,polycrystalline,Flahaut2006ICT,http://dx.doi.org/10.1109/ICT.2006.331291,,207.52,4,5,20,10.376,Wang,http://dx.doi.org/10.1021/jp809049s,164755,0.212408956,62,8
,343,1000,0.0000595672,-0.00010105,1.69435,0.1011724629,0.00010105,0.1714215625,0.0001714215625,CaYb0.15Mn0.85O3,CaYbxMn1-xO3,0.15,CaMnO3,16787.76239,Solid state reaction,polycrystalline,Flahaut2006ICT,http://dx.doi.org/10.1109/ICT.2006.331291,Thermal conductivity extrapolated from 970 K,207.52,4,5,20,10.376,Wang,http://dx.doi.org/10.1021/jp809049s,164755,0.2417572534,62,8
,344,300,0.000152199,-0.00000910364,,,0.00000910364,0.0001633576986,0.0000005445256621,CaYb0.4Mn0.6O3,CaYbxMn1-xO3,0.4,CaMnO3,6570.345403,Solid state reaction,polycrystalline,Flahaut2006ICT,http://dx.doi.org/10.1109/ICT.2006.331291,,207.52,4,5,20,10.376,Wang,http://dx.doi.org/10.1021/jp809049s,164755,,62,8
,345,400,0.000120812,-0.000020028,,,0.000020028,0.001328082588,0.00000332020647,CaYb0.4Mn0.6O3,CaYbxMn1-xO3,0.4,CaMnO3,8277.323445,Solid state reaction,polycrystalline,Flahaut2006ICT,http://dx.doi.org/10.1109/ICT.2006.331291,,207.52,4,5,20,10.376,Wang,http://dx.doi.org/10.1021/jp809049s,164755,,62,8
,346,700,0.000106181,-0.0000509804,,,0.0000509804,0.01713395833,0.00002447708332,CaYb0.4Mn0.6O3,CaYbxMn1-xO3,0.4,CaMnO3,9417.880788,Solid state reaction,polycrystalline,Flahaut2006ICT,http://dx.doi.org/10.1109/ICT.2006.331291,,207.52,4,5,20,10.376,Wang,http://dx.doi.org/10.1021/jp809049s,164755,,62,8
