Repository: janosh/thermo

<h1 align='center'>Data-Driven Risk-Conscious<br />Thermoelectric Materials Discovery</h1>

<h4 align='center'>
</h4>

## Project description

The aim is to discover high-figure–of-merit ($zT > 1$) and sustainable (lead-free and rare earth-free) bulk thermoelectrics using machine learning-guided experimentation. The key advance is going beyond 'big data' which in this domain is unattainable for the foreseeable future since both first-principles calculations and experimental synthesis and characterization of bulk thermoelectrics are costly and low throughput.

File: data/gaultois_targets.csv (part 4 of 9)
# Outliers,Original Index,Temperature (K),Electrical Resistivity (Ohm m),Seebeck Coefficient (V/K),Thermal Conductivity (W/(m K)),Figure of Merit,Thermopower (V/K),Thermal Conductivity x Figure of Merit (W/m K),Power Factor (W/(K^2 m)),Formula,Series,Series Index,Family,Electrical Conductivity (S/m),Preparative Route,Final Form,Authors,DOI,Comments,Cell Volume (A^3),Formula Units per Cell,Atoms per Formula Unit,Total Atoms Per Unit Cell,Average Atomic Volume,Author of Unit Cell,Unit Cell DOI,ICSD ID,Electronic over Total Thermal Conductivity,Space Group,Number of Symmetry Elements
outliers,orig_index,T,rho,seebeck,kappa,zT,seebeck_abs,kappa_zT,power_factor,formula,series,x,family,sigma,preparative_route,final_form,authors,doi,comments,cell_volume,formula_units_per_cell,atoms_per_formula_unit,total_atoms_per_unit_cell,average_atomic_volume,author_of_unit_cell,unit_cell_doi,icsd_id,kel/ktot,space_group,symmetry_elements
,347,1000,0.000110794,-0.0000254902,,,0.0000254902,0.005864489919,0.000005864489919,CaYb0.4Mn0.6O3,CaYbxMn1-xO3,0.4,CaMnO3,9025.759518,Solid state reaction,polycrystalline,Flahaut2006ICT,http://dx.doi.org/10.1109/ICT.2006.331291,Thermal conductivity extrapolated from 970 K,207.52,4,5,20,10.376,Wang,http://dx.doi.org/10.1021/jp809049s,164755,,62,8
,348,300,0.000135192,-0.000156078,9.6695,0.005590486804,0.000156078,0.05405721215,0.0001801907072,In2O3,In2−xGexO3,0,In2O3,7396.88739,solid state reaction,polycrystalline,Berardan2008SSC,http://dx.doi.org/10.1016/j.ssc.2007.12.033,Thermal conductivity error is +/- 10%,1035.51,16,5,80,12.943875,Marezio,http://dx.doi.org/10.1107/S0365110X66001749,14388,0.005599587951,206,48
,349,400,0.000149487,-0.000172722,6.77329,0.01178561394,0.000172722,0.07982738107,0.0001995684527,In2O3,In2−xGexO3,0,In2O3,6689.54491,solid state reaction,polycrystalline,Berardan2008SSC,http://dx.doi.org/10.1016/j.ssc.2007.12.033,Thermal conductivity error is +/- 10%,1035.51,16,5,80,12.943875,Marezio,http://dx.doi.org/10.1107/S0365110X66001749,14388,0.00963932717,206,48
,350,700,0.000194842,-0.000202219,3.86562,0.03800495463,0.000202219,0.1469127127,0.0002098753039,In2O3,In2−xGexO3,0,In2O3,5132.363659,solid state reaction,polycrystalline,Berardan2008SSC,http://dx.doi.org/10.1016/j.ssc.2007.12.033,Thermal conductivity error is +/- 10%,1035.51,16,5,80,12.943875,Marezio,http://dx.doi.org/10.1107/S0365110X66001749,14388,0.02267702756,206,48
,351,1000,0.000229674,-0.000222736,2.97623,0.07257758417,0.000222736,0.2160075833,0.0002160075833,In2O3,In2−xGexO3,0,In2O3,4353.997405,solid state reaction,polycrystalline,Berardan2008SSC,http://dx.doi.org/10.1016/j.ssc.2007.12.033,Thermal conductivity error is +/- 10%,1035.51,16,5,80,12.943875,Marezio,http://dx.doi.org/10.1107/S0365110X66001749,14388,0.03569533829,206,48
,352,300,0.0000210578,-0.0000885671,9.1565,0.01220460161,0.0000885671,0.1117514347,0.0003725047822,In1.998Ge0.002O3,In2−xGexO3,0.002,In2O3,47488.34161,solid state reaction,polycrystalline,Berardan2008SSC,http://dx.doi.org/10.1016/j.ssc.2007.12.033,Thermal conductivity error is +/- 10%,1035.51,16,5,80,12.943875,Marezio,http://dx.doi.org/10.1107/S0365110X66001749,14388,0.03796370454,206,48
,353,400,0.000023498,-0.000105832,6.85319,0.02782084562,0.000105832,0.190661541,0.0004766538524,In1.998Ge0.002O3,In2−xGexO3,0.002,In2O3,42556.81335,solid state reaction,polycrystalline,Berardan2008SSC,http://dx.doi.org/10.1016/j.ssc.2007.12.033,Thermal conductivity error is +/- 10%,1035.51,16,5,80,12.943875,Marezio,http://dx.doi.org/10.1107/S0365110X66001749,14388,0.06060746868,206,48
,354,700,0.0000337115,-0.000146168,3.92271,0.1130936888,0.000146168,0.4436337439,0.0006337624913,In1.998Ge0.002O3,In2−xGexO3,0.002,In2O3,29663.46796,solid state reaction,polycrystalline,Berardan2008SSC,http://dx.doi.org/10.1016/j.ssc.2007.12.033,Thermal conductivity error is +/- 10%,1035.51,16,5,80,12.943875,Marezio,http://dx.doi.org/10.1107/S0365110X66001749,14388,0.1291586767,206,48
,355,1000,0.000044955,-0.000177832,2.93072,0.2400310891,0.000177832,0.7034639133,0.0007034639133,In1.998Ge0.002O3,In2−xGexO3,0.002,In2O3,22244.46669,solid state reaction,polycrystalline,Berardan2008SSC,http://dx.doi.org/10.1016/j.ssc.2007.12.033,Thermal conductivity error is +/- 10%,1035.51,16,5,80,12.943875,Marezio,http://dx.doi.org/10.1107/S0365110X66001749,14388,0.1851985134,206,48
,356,300,0.00000836795,-0.0000504768,9.71545,0.009402057151,0.0000504768,0.09134521615,0.0003044840538,In1.994Ge0.006O3,In2−xGexO3,0.006,In2O3,119503.5821,solid state reaction,polycrystalline,Berardan2008SSC,http://dx.doi.org/10.1016/j.ssc.2007.12.033,Thermal conductivity error is +/- 10%,1035.51,16,5,80,12.943875,Marezio,http://dx.doi.org/10.1107/S0365110X66001749,14388,0.09003867254,206,48
,357,400,0.00000942337,-0.0000624767,7.20692,0.02299006562,0.0000624767,0.1656875637,0.0004142189093,In1.994Ge0.006O3,In2−xGexO3,0.006,In2O3,106119.1485,solid state reaction,polycrystalline,Berardan2008SSC,http://dx.doi.org/10.1016/j.ssc.2007.12.033,Thermal conductivity error is +/- 10%,1035.51,16,5,80,12.943875,Marezio,http://dx.doi.org/10.1107/S0365110X66001749,14388,0.1437122778,206,48
,358,700,0.0000129155,-0.0000941419,4.58432,0.1047798589,0.0000941419,0.4803444028,0.0006862062898,In1.994Ge0.006O3,In2−xGexO3,0.006,In2O3,77426.34819,solid state reaction,polycrystalline,Berardan2008SSC,http://dx.doi.org/10.1016/j.ssc.2007.12.033,Thermal conductivity error is +/- 10%,1035.51,16,5,80,12.943875,Marezio,http://dx.doi.org/10.1107/S0365110X66001749,14388,0.288470706,206,48
,359,1000,0.0000168341,-0.000119305,3.48967,0.2422942052,0.000119305,0.8455268191,0.0008455268191,In1.994Ge0.006O3,In2−xGexO3,0.006,In2O3,59403.2351,solid state reaction,polycrystalline,Berardan2008SSC,http://dx.doi.org/10.1016/j.ssc.2007.12.033,Thermal conductivity error is +/- 10%,1035.51,16,5,80,12.943875,Marezio,http://dx.doi.org/10.1107/S0365110X66001749,14388,0.4153512901,206,48
,360,300,0.00000722981,-0.0000467607,9.41949,0.009632277567,0.0000467607,0.09073114222,0.0003024371407,In1.985Ge0.015O3,In2−xGexO3,0.015,In2O3,138316.2213,solid state reaction,polycrystalline,Berardan2008SSC,http://dx.doi.org/10.1016/j.ssc.2007.12.033,Thermal conductivity error is +/- 10%,1035.51,16,5,80,12.943875,Marezio,http://dx.doi.org/10.1107/S0365110X66001749,14388,0.1074872143,206,48
,361,400,0.00000817897,-0.0000565928,7.04775,0.02222456398,0.0000565928,0.1566331708,0.0003915829269,In1.985Ge0.015O3,In2−xGexO3,0.015,In2O3,122264.784,solid state reaction,polycrystalline,Berardan2008SSC,http://dx.doi.org/10.1016/j.ssc.2007.12.033,Thermal conductivity error is +/- 10%,1035.51,16,5,80,12.943875,Marezio,http://dx.doi.org/10.1107/S0365110X66001749,14388,0.1693170574,206,48
,362,700,0.0000113128,-0.0000833032,4.61902,0.09296114352,0.0000833032,0.4293893812,0.0006134134017,In1.985Ge0.015O3,In2−xGexO3,0.015,In2O3,88395.44587,solid state reaction,polycrystalline,Berardan2008SSC,http://dx.doi.org/10.1016/j.ssc.2007.12.033,Thermal conductivity error is +/- 10%,1035.51,16,5,80,12.943875,Marezio,http://dx.doi.org/10.1107/S0365110X66001749,14388,0.3268646196,206,48
,363,1000,0.0000143465,-0.000108464,3.53581,0.2319190112,0.000108464,0.820021559,0.000820021559,In1.985Ge0.015O3,In2−xGexO3,0.015,In2O3,69703.41198,solid state reaction,polycrystalline,Berardan2008SSC,http://dx.doi.org/10.1016/j.ssc.2007.12.033,Thermal conductivity error is +/- 10%,1035.51,16,5,80,12.943875,Marezio,http://dx.doi.org/10.1107/S0365110X66001749,14388,0.4810109289,206,48
,364,300,0.00000896151,-0.0000507871,8.86791,0.00973700995,0.0000507871,0.08634692791,0.000287823093,In1.94Ge0.06O3,In2−xGexO3,0.06,In2O3,111588.3372,solid state reaction,polycrystalline,Berardan2008SSC,http://dx.doi.org/10.1016/j.ssc.2007.12.033,,1035.51,16,5,80,12.943875,Marezio,http://dx.doi.org/10.1107/S0365110X66001749,14388,0.09211038774,206,48
,365,400,0.00000995442,-0.0000606186,6.6037,0.0223598301,0.0000606186,0.14765761,0.0003691440251,In1.94Ge0.06O3,In2−xGexO3,0.06,In2O3,100457.887,solid state reaction,polycrystalline,Berardan2008SSC,http://dx.doi.org/10.1016/j.ssc.2007.12.033,,1035.51,16,5,80,12.943875,Marezio,http://dx.doi.org/10.1107/S0365110X66001749,14388,0.148472671,206,48
,366,700,0.0000139586,-0.0000885677,3.89999,0.1008656793,0.0000885677,0.3933751407,0.0005619644866,In1.94Ge0.06O3,In2−xGexO3,0.06,In2O3,71640.42239,solid state reaction,polycrystalline,Berardan2008SSC,http://dx.doi.org/10.1016/j.ssc.2007.12.033,,1035.51,16,5,80,12.943875,Marezio,http://dx.doi.org/10.1107/S0365110X66001749,14388,0.3137491159,206,48
,367,1000,0.0000177828,-0.000114967,3.06296,0.2426637632,0.000114967,0.7432694002,0.0007432694002,In1.94Ge0.06O3,In2−xGexO3,0.06,In2O3,56234.11386,solid state reaction,polycrystalline,Berardan2008SSC,http://dx.doi.org/10.1016/j.ssc.2007.12.033,,1035.51,16,5,80,12.943875,Marezio,http://dx.doi.org/10.1107/S0365110X66001749,14388,0.4479694081,206,48
,368,300,0.0000132139,-0.0000532639,6.84738,0.009406579575,0.0000532639,0.06441042485,0.0002147014162,In1.9Ge0.1O3,In2−xGexO3,0.1,In2O3,75677.88465,solid state reaction,polycrystalline,Berardan2008SSC,http://dx.doi.org/10.1016/j.ssc.2007.12.033,,1035.51,16,5,80,12.943875,Marezio,http://dx.doi.org/10.1107/S0365110X66001749,14388,0.08090132513,206,48
,369,400,0.0000143465,-0.0000655729,5.09141,0.02354641204,0.0000655729,0.1198844377,0.0002997110943,In1.9Ge0.1O3,In2−xGexO3,0.1,In2O3,69703.41198,solid state reaction,polycrystalline,Berardan2008SSC,http://dx.doi.org/10.1016/j.ssc.2007.12.033,Thermal conductivity error is +/- 10%,1035.51,16,5,80,12.943875,Marezio,http://dx.doi.org/10.1107/S0365110X66001749,14388,0.1336182513,206,48
,370,700,0.000017302,-0.0000932129,3.24419,0.1083546343,0.0000932129,0.351523021,0.0005021757442,In1.9Ge0.1O3,In2−xGexO3,0.1,In2O3,57796.7865,solid state reaction,polycrystalline,Berardan2008SSC,http://dx.doi.org/10.1016/j.ssc.2007.12.033,Thermal conductivity error is +/- 10%,1035.51,16,5,80,12.943875,Marezio,http://dx.doi.org/10.1107/S0365110X66001749,14388,0.3042883165,206,48
,371,1000,0.0000208663,-0.000117444,2.51443,0.2628915772,0.000117444,0.6610224686,0.0006610224686,In1.9Ge0.1O3,In2−xGexO3,0.1,In2O3,47924.1648,solid state reaction,polycrystalline,Berardan2008SSC,http://dx.doi.org/10.1016/j.ssc.2007.12.033,Thermal conductivity error is +/- 10%,1035.51,16,5,80,12.943875,Marezio,http://dx.doi.org/10.1107/S0365110X66001749,14388,0.4650555478,206,48
,372,300,0.0000287298,-0.0000523343,3.23848,0.008831211217,0.0000523343,0.0285997009,0.00009533233634,In1.8Ge0.2O3,In2−xGexO3,0.2,In2O3,34807.06444,solid state reaction,polycrystalline,Berardan2008SSC,http://dx.doi.org/10.1016/j.ssc.2007.12.033,Thermal conductivity error is +/- 10%,1035.51,16,5,80,12.943875,Marezio,http://dx.doi.org/10.1107/S0365110X66001749,14388,0.07867509193,206,48
,373,400,0.000027953,-0.0000640245,2.61135,0.02246254052,0.0000640245,0.05865755519,0.000146643888,In1.8Ge0.2O3,In2−xGexO3,0.2,In2O3,35774.33549,solid state reaction,polycrystalline,Berardan2008SSC,http://dx.doi.org/10.1016/j.ssc.2007.12.033,Thermal conductivity error is +/- 10%,1035.51,16,5,80,12.943875,Marezio,http://dx.doi.org/10.1107/S0365110X66001749,14388,0.1337076663,206,48
,374,700,0.0000243728,-0.0000864,1.83597,0.1167762486,0.0000864,0.2143976892,0.0003062824132,In1.8Ge0.2O3,In2−xGexO3,0.2,In2O3,41029.34419,solid state reaction,polycrystalline,Berardan2008SSC,http://dx.doi.org/10.1016/j.ssc.2007.12.033,Thermal conductivity error is +/- 10%,1035.51,16,5,80,12.943875,Marezio,http://dx.doi.org/10.1107/S0365110X66001749,14388,0.3816953429,206,48
,375,1000,0.0000267047,-0.000110012,1.63073,0.2779139558,0.000110012,0.4532026252,0.0004532026252,In1.8Ge0.2O3,In2−xGexO3,0.2,In2O3,37446.5918,solid state reaction,polycrystalline,Berardan2008SSC,http://dx.doi.org/10.1016/j.ssc.2007.12.033,Thermal conductivity error is +/- 10%,1035.51,16,5,80,12.943875,Marezio,http://dx.doi.org/10.1107/S0365110X66001749,14388,0.5602992769,206,48
,376,300,0.07717915156,-0.00039,1.87927,0.0003146018614,0.00039,0.0005912218401,0.000001970739467,LaCoO3,La1-xSrxCoO3,0,LaCoO3,12.95686698,solid state reaction,polycrystalline,Iwasaki2008JSSC,http://dx.doi.org/10.1016/j.jssc.2008.08.078,,222.73,4,5,20,11.1365,Wang,http://dx.doi.org/10.1021/ic902072v,247225,0.00005046867468,15,8
,377,400,0.003838839899,0.0001403,,,0.0001403,0.002051045682,0.000005127614206,LaCoO3,La1-xSrxCoO3,0,LaCoO3,260.4953648,solid state reaction,polycrystalline,Iwasaki2008JSSC,http://dx.doi.org/10.1016/j.jssc.2008.08.078,,222.73,4,5,20,11.1365,Wang,http://dx.doi.org/10.1021/ic902072v,247225,,15,8
,378,700,0.00001358313447,0.00002876,,,0.00002876,0.04262612002,0.00006089445717,LaCoO3,La1-xSrxCoO3,0,LaCoO3,73620.70975,solid state reaction,polycrystalline,Iwasaki2008JSSC,http://dx.doi.org/10.1016/j.jssc.2008.08.078,,222.73,4,5,20,11.1365,Wang,http://dx.doi.org/10.1021/ic902072v,247225,,15,8
,379,1000,0.000009840111058,0.0000157,,,0.0000157,0.02504951403,0.00002504951403,LaCoO3,La1-xSrxCoO3,0,LaCoO3,101624.8693,solid state reaction,polycrystalline,Iwasaki2008JSSC,http://dx.doi.org/10.1016/j.jssc.2008.08.078,,222.73,4,5,20,11.1365,Wang,http://dx.doi.org/10.1021/ic902072v,247225,,15,8
,380,300,0.001570362804,0.000395,1.807,0.0164951889,0.000395,0.02980680634,0.00009935602115,La0.99Sr0.01CoO3,La1-xSrxCoO3,0.01,LaCoO3,636.7955209,solid state reaction,polycrystalline,Iwasaki2008JSSC,http://dx.doi.org/10.1016/j.jssc.2008.08.078,,222.73,4,5,20,11.1365,Wang,http://dx.doi.org/10.1021/ic902072v,247225,0.002579603328,15,8
,381,400,0.0007413102413,0.000304,,,0.000304,0.0498663015,0.0001246657538,La0.99Sr0.01CoO3,La1-xSrxCoO3,0.01,LaCoO3,1348.962883,solid state reaction,polycrystalline,Iwasaki2008JSSC,http://dx.doi.org/10.1016/j.jssc.2008.08.078,,222.73,4,5,20,11.1365,Wang,http://dx.doi.org/10.1021/ic902072v,247225,,15,8
,382,700,0.00001230268771,0.00003248,,,0.00003248,0.06002471147,0.00008574958782,La0.99Sr0.01CoO3,La1-xSrxCoO3,0.01,LaCoO3,81283.05162,solid state reaction,polycrystalline,Iwasaki2008JSSC,http://dx.doi.org/10.1016/j.jssc.2008.08.078,,222.73,4,5,20,11.1365,Wang,http://dx.doi.org/10.1021/ic902072v,247225,,15,8
,383,1000,0.000009506047937,0.00001856,,,0.00001856,0.03623730937,0.00003623730937,La0.99Sr0.01CoO3,La1-xSrxCoO3,0.01,LaCoO3,105196.1874,solid state reaction,polycrystalline,Iwasaki2008JSSC,http://dx.doi.org/10.1016/j.jssc.2008.08.078,,222.73,4,5,20,11.1365,Wang,http://dx.doi.org/10.1021/ic902072v,247225,,15,8
,384,300,0.0006918309709,0.00033,1.8,0.02623473184,0.00033,0.04722251731,0.000157408391,La0.98Sr0.02CoO3,La1-xSrxCoO3,0.02,LaCoO3,1445.439771,solid state reaction,polycrystalline,Iwasaki2008JSSC,http://dx.doi.org/10.1016/j.jssc.2008.08.078,,222.73,4,5,20,11.1365,Wang,http://dx.doi.org/10.1021/ic902072v,247225,0.005878121734,15,8
,385,400,0.0003380648362,0.0002435,,,0.0002435,0.07015488587,0.0001753872147,La0.98Sr0.02CoO3,La1-xSrxCoO3,0.02,LaCoO3,2958.012467,solid state reaction,polycrystalline,Iwasaki2008JSSC,http://dx.doi.org/10.1016/j.jssc.2008.08.078,,222.73,4,5,20,11.1365,Wang,http://dx.doi.org/10.1021/ic902072v,247225,,15,8
,386,700,0.00001096478196,0.00002876,,,0.00002876,0.05280509198,0.00007543584568,La0.98Sr0.02CoO3,La1-xSrxCoO3,0.02,LaCoO3,91201.08394,solid state reaction,polycrystalline,Iwasaki2008JSSC,http://dx.doi.org/10.1016/j.jssc.2008.08.078,,222.73,4,5,20,11.1365,Wang,http://dx.doi.org/10.1021/ic902072v,247225,,15,8
,387,1000,0.000009162204901,0.0000176,,,0.0000176,0.03380845586,0.00003380845586,La0.98Sr0.02CoO3,La1-xSrxCoO3,0.02,LaCoO3,109144.0336,solid state reaction,polycrystalline,Iwasaki2008JSSC,http://dx.doi.org/10.1016/j.jssc.2008.08.078,,222.73,4,5,20,11.1365,Wang,http://dx.doi.org/10.1021/ic902072v,247225,,15,8
,388,300,0.0001595879147,0.0002147,1.8,0.0481407485,0.0002147,0.0866533473,0.000288844491,La0.95Sr0.05CoO3,La1-xSrxCoO3,0.05,LaCoO3,6266.138647,solid state reaction,polycrystalline,Iwasaki2008JSSC,http://dx.doi.org/10.1016/j.jssc.2008.08.078,,222.95,4,5,20,11.1475,Wang,http://dx.doi.org/10.1021/ic902072v,247230,0.02548229716,15,8
,389,400,0.00007277798045,0.000129,,,0.000129,0.09146173002,0.0002286543251,La0.95Sr0.05CoO3,La1-xSrxCoO3,0.05,LaCoO3,13740.41975,solid state reaction,polycrystalline,Iwasaki2008JSSC,http://dx.doi.org/10.1016/j.jssc.2008.08.078,,222.95,4,5,20,11.1475,Wang,http://dx.doi.org/10.1021/ic902072v,247230,,15,8
,390,700,0.000009495109992,0.00002504,,,0.00002504,0.04622391108,0.00006603415869,La0.95Sr0.05CoO3,La1-xSrxCoO3,0.05,LaCoO3,105317.3687,solid state reaction,polycrystalline,Iwasaki2008JSSC,http://dx.doi.org/10.1016/j.jssc.2008.08.078,,222.95,4,5,20,11.1475,Wang,http://dx.doi.org/10.1021/ic902072v,247230,,15,8
,391,1000,0.000008317637711,0.0000148,,,0.0000148,0.02633440018,0.00002633440018,La0.95Sr0.05CoO3,La1-xSrxCoO3,0.05,LaCoO3,120226.4435,solid state reaction,polycrystalline,Iwasaki2008JSSC,http://dx.doi.org/10.1016/j.jssc.2008.08.078,,222.95,4,5,20,11.1475,Wang,http://dx.doi.org/10.1021/ic902072v,247230,,15,8
,392,300,0.000004677351413,0.00002132,3.69579,0.007888389919,0.00002132,0.02915383258,0.00009717944193,La0.8Sr0.2CoO3,La1-xSrxCoO3,0.2,LaCoO3,213796.209,solid state reaction,polycrystalline,Iwasaki2008JSSC,http://dx.doi.org/10.1016/j.jssc.2008.08.078,,224.2,4,5,20,11.21,Wang,http://dx.doi.org/10.1021/ic902072v,247232,0.4234516164,15,8
,393,400,0.000004466835922,0.0000176,,,0.0000176,0.0277386504,0.00006934662599,La0.8Sr0.2CoO3,La1-xSrxCoO3,0.2,LaCoO3,223872.1139,solid state reaction,polycrystalline,Iwasaki2008JSSC,http://dx.doi.org/10.1016/j.jssc.2008.08.078,,224.2,4,5,20,11.21,Wang,http://dx.doi.org/10.1021/ic902072v,247232,,15,8
,394,700,0.000004988844875,0.00001017,,,0.00001017,0.01451242358,0.00002073203369,La0.8Sr0.2CoO3,La1-xSrxCoO3,0.2,LaCoO3,200447.2027,solid state reaction,polycrystalline,Iwasaki2008JSSC,http://dx.doi.org/10.1016/j.jssc.2008.08.078,,224.2,4,5,20,11.21,Wang,http://dx.doi.org/10.1021/ic902072v,247232,,15,8
,395,1000,0.000005970352866,0.00000552,,,0.00000552,0.005103617941,0.000005103617941,La0.8Sr0.2CoO3,La1-xSrxCoO3,0.2,LaCoO3,167494.2876,solid state reaction,polycrystalline,Iwasaki2008JSSC,http://dx.doi.org/10.1016/j.jssc.2008.08.078,,224.2,4,5,20,11.21,Wang,http://dx.doi.org/10.1021/ic902072v,247232,,15,8
,396,300,0.0000203961,0.0000564516,0.84,0.05580168937,0.0000564516,0.04687341907,0.0001562447302,Yb14MnSb11,Yb14MnSb11,,Yb14MnSb11,49028.98103,"flux (Sn), Ar",single crystal,Brown2006CM,http://dx.doi.org/10.1021/cm060261t,,6058.93,8,26,208,29.12947115,Chan,http://dx.doi.org/10.1021/cm980358i,85638,0.427252549,142,32
,397,400,0.0000232311,0.0000687334,0.844,0.09637922403,0.0000687334,0.08134406508,0.0002033601627,Yb14MnSb11,Yb14MnSb11,,Yb14MnSb11,43045.74471,"flux (Sn), Ar",single crystal,Brown2006CM,http://dx.doi.org/10.1021/cm060261t,,6058.93,8,26,208,29.12947115,Chan,http://dx.doi.org/10.1021/cm980358i,85638,0.4977801758,142,32
,398,700,0.000034632,0.000117242,0.816,0.3404840288,0.000117242,0.2778349675,0.0003969070964,Yb14MnSb11,Yb14MnSb11,,Yb14MnSb11,28875.02888,"flux (Sn), Ar",single crystal,Brown2006CM,http://dx.doi.org/10.1021/cm060261t,,6058.93,8,26,208,29.12947115,Chan,http://dx.doi.org/10.1021/cm980358i,85638,0.6043939867,142,32
,399,1000,0.0000457917,0.000164143,0.715,0.8229092132,0.000164143,0.5883800874,0.0005883800874,Yb14MnSb11,Yb14MnSb11,,Yb14MnSb11,21838.01868,"flux (Sn), Ar",single crystal,Brown2006CM,http://dx.doi.org/10.1021/cm060261t,,6058.93,8,26,208,29.12947115,Chan,http://dx.doi.org/10.1021/cm980358i,85638,0.7452414766,142,32
,400,300,0.0000210707,0.000110866,1.01,0.1732677255,0.000110866,0.1750004028,0.0005833346759,Zn4Sb3,Zn4Sb3,,Zn4Sb3,47459.26808,"melted, inert",polycrystalline,Caillat1997JPCS,http://dx.doi.org/10.1016/S0022-3697(96)00228-4,,1610.64,9,7,63,25.56571429,Mayer,http://dx.doi.org/10.1016/0022-5088(78)90109-1,52403,0.3439622202,167,12
,401,400,0.0000258969,0.000146015,0.6638,0.4961007791,0.000146015,0.3293116972,0.0008232792429,Zn4Sb3,Zn4Sb3,,Zn4Sb3,38614.66044,"melted, inert",polycrystalline,Caillat1997JPCS,http://dx.doi.org/10.1016/S0022-3697(96)00228-4,,1610.64,9,7,63,25.56571429,Mayer,http://dx.doi.org/10.1016/0022-5088(78)90109-1,52403,0.5677599969,167,12
,402,700,0.0000332511,0.000205872,0.6933,1.286961011,0.000205872,0.892250069,0.001274642956,Zn4Sb3,Zn4Sb3,,Zn4Sb3,30074.19303,"melted, inert",polycrystalline,Caillat1997JPCS,http://dx.doi.org/10.1016/S0022-3697(96)00228-4,,1610.64,9,7,63,25.56571429,Mayer,http://dx.doi.org/10.1016/0022-5088(78)90109-1,52403,0.7409017987,167,12
,403,300,0.0000391,0.000126,,,0.000126,0.1218107417,0.0004060358056,CeFe2Co2Sb12,Ce-Fe4CoSb12,,Fe4CoSb12,25575.44757,combination of melting and powder metallurgy techniques,polycrystalline,Fleurial1996ICT,http://dx.doi.org/10.1109/ICT.1996.553263,,747,2,17,34,21.97058824,Berardan,http://dx.doi.org/10.1016/S0925-8388(02)00968-4,96163,,204,48
,404,400,0.0000385,0.000154,,,0.000154,0.2464,0.000616,CeFe2Co2Sb12,Ce-Fe4CoSb12,,Fe4CoSb12,25974.02597,combination of melting and powder metallurgy techniques,polycrystalline,Fleurial1996ICT,http://dx.doi.org/10.1109/ICT.1996.553263,,747,2,17,34,21.97058824,Berardan,http://dx.doi.org/10.1016/S0925-8388(02)00968-4,96163,,204,48
,405,700,0.0000325,0.000166,,,0.000166,0.5935138462,0.0008478769231,CeFe2Co2Sb12,Ce-Fe4CoSb12,,Fe4CoSb12,30769.23077,combination of melting and powder metallurgy techniques,polycrystalline,Fleurial1996ICT,http://dx.doi.org/10.1109/ICT.1996.553263,,747,2,17,34,21.97058824,Berardan,http://dx.doi.org/10.1016/S0925-8388(02)00968-4,96163,,204,48
,406,300,0.0000103,0.000101,1.91,0.1555583795,0.000101,0.2971165049,0.0009903883495,CeFe3CoSb12,Ce-Fe4CoSb12,,Fe4CoSb12,97087.37864,combination of melting and powder metallurgy techniques,polycrystalline,Fleurial1996ICT,http://dx.doi.org/10.1109/ICT.1996.553263,*kappa extrapolated from 400 K,756.81,2,17,34,22.25911765,Berardan,http://dx.doi.org/10.1016/S0925-8388(02)00968-4,96163,0.3720835663,204,48
,407,400,0.0000112,0.000127,1.98,0.2909271284,0.000127,0.5760357143,0.001440089286,CeFe3CoSb12,Ce-Fe4CoSb12,,Fe4CoSb12,89285.71429,combination of melting and powder metallurgy techniques,polycrystalline,Fleurial1996ICT,http://dx.doi.org/10.1109/ICT.1996.553263,,756.81,2,17,34,22.25911765,Berardan,http://dx.doi.org/10.1016/S0925-8388(02)00968-4,96163,0.4401154401,204,48
,408,700,0.0000129,0.000176,2.07,0.8120136314,0.000176,1.680868217,0.00240124031,CeFe3CoSb12,Ce-Fe4CoSb12,,Fe4CoSb12,77519.37984,combination of melting and powder metallurgy techniques,polycrystalline,Fleurial1996ICT,http://dx.doi.org/10.1109/ICT.1996.553263,,756.81,2,17,34,22.25911765,Berardan,http://dx.doi.org/10.1016/S0925-8388(02)00968-4,96163,0.6396285062,204,48
,409,300,0.00000893,0.0000872,2.4,0.1064367301,0.0000872,0.2554481523,0.000851493841,CeFe3.5Co0.5Sb12,Ce-Fe4CoSb12,,Fe4CoSb12,111982.0829,combination of melting and powder metallurgy techniques,polycrystalline,Fleurial1996ICT,http://dx.doi.org/10.1109/ICT.1996.553263,*kappa extrapolated from 400 K,756.81,2,17,34,22.25911765,Berardan,http://dx.doi.org/10.1016/S0925-8388(02)00968-4,96163,0.3415453527,204,48
,410,400,0.00000971,0.000107,2.38,0.1981670114,0.000107,0.4716374871,0.001179093718,CeFe3.5Co0.5Sb13,Ce-Fe4CoSb12,,Fe4CoSb12,102986.6117,combination of melting and powder metallurgy techniques,polycrystalline,Fleurial1996ICT,http://dx.doi.org/10.1109/ICT.1996.553263,,756.81,2,17,34,22.25911765,Berardan,http://dx.doi.org/10.1016/S0925-8388(02)00968-4,96163,0.4223316515,204,48
,411,700,0.0000107,0.000158,2.49,0.6558870998,0.000158,1.633158879,0.002333084112,CeFe3.5Co0.5Sb14,Ce-Fe4CoSb12,,Fe4CoSb12,93457.94393,combination of melting and powder metallurgy techniques,polycrystalline,Fleurial1996ICT,http://dx.doi.org/10.1109/ICT.1996.553263,,756.81,2,17,34,22.25911765,Berardan,http://dx.doi.org/10.1016/S0925-8388(02)00968-4,96163,0.6410689487,204,48
,412,300,0.00000771,0.0000582,1.55,0.08503175599,0.0000582,0.1317992218,0.0004393307393,CeFe4Sb12,Ce-Fe4CoSb12,,Fe4CoSb12,129701.6861,combination of melting and powder metallurgy techniques,polycrystalline,Fleurial1996ICT,http://dx.doi.org/10.1109/ICT.1996.553263,*kappa extrapolated from 400 K,762.5,2,17,34,22.42647059,Berardan,http://dx.doi.org/10.1016/S0925-8388(02)00968-4,96163,0.6125266725,204,48
,413,400,0.00000836,0.0000757,1.57,0.1746408436,0.0000757,0.2741861244,0.000685465311,CeFe4Sb12,Ce-Fe4CoSb12,,Fe4CoSb12,119617.2249,combination of melting and powder metallurgy techniques,polycrystalline,Fleurial1996ICT,http://dx.doi.org/10.1109/ICT.1996.553263,,762.5,2,17,34,22.42647059,Berardan,http://dx.doi.org/10.1016/S0925-8388(02)00968-4,96163,0.7436077165,204,48
,414,700,0.00000886,0.000127,1.703,0.7482678953,0.000127,1.274300226,0.001820428894,CeFe4Sb12,Ce-Fe4CoSb12,,Fe4CoSb12,112866.8172,combination of melting and powder metallurgy techniques,polycrystalline,Fleurial1996ICT,http://dx.doi.org/10.1109/ICT.1996.553263,,762.5,2,17,34,22.42647059,Berardan,http://dx.doi.org/10.1016/S0925-8388(02)00968-4,96163,1.131981936,204,48
,415,300,0.000445463,0.000279207,0.956,0.05491668702,0.000279207,0.05250035279,0.000175001176,AgCrSe2,AgCrSe2,,AgCrSe2,2244.855353,"solid state reaction, sealed",polycrystalline,Gascoin2011CM,http://dx.doi.org/10.1021/cm200581k,,248.9,3,4,12,20.74166667,van der Lee,"http://dx.doi.org/10.1016/0022-4596(89)90285-5,",68423,0.0171886414,160,6
,416,400,0.000402203,0.000300119,0.3998,0.224057186,0.000300119,0.08957806298,0.0002239451574,AgCrSe2,AgCrSe2,,AgCrSe2,2486.306666,"solid state reaction, sealed",polycrystalline,Gascoin2011CM,http://dx.doi.org/10.1021/cm200581k,,248.9,3,4,12,20.74166667,van der Lee,"http://dx.doi.org/10.1016/0022-4596(89)90285-5,",68423,0.06069623077,160,6
,417,700,0.000328604,0.000306696,0.2056,0.9745818245,0.000306696,0.2003740231,0.0002862486044,AgCrSe2,AgCrSe2,,AgCrSe2,3043.176589,"solid state reaction, sealed",polycrystalline,Gascoin2011CM,http://dx.doi.org/10.1021/cm200581k,*res and seebeck 700K and 1000K values extrapolated from 600K,248.9,3,4,12,20.74166667,van der Lee,"http://dx.doi.org/10.1016/0022-4596(89)90285-5,",68423,0.2528086389,160,6
,418,300,0.000511002,-0.000132097,,,0.000132097,0.01024435369,0.00003414784562,Zn0.9975Al0.0025O,Zn1-xAlxO,0.0025,ZnO,1956.939503,"solid state reaction, vacuum",polycrystalline,Guilmeau2009JEM,http://dx.doi.org/10.1007/s11664-009-0815-2,,47.62,2,2,4,11.905,Abrahams,http://dx.doi.org/10.1107/S0567740869003876,26170,,186,12
,419,400,0.000504715,-0.000135054,,,0.000135054,0.01445535236,0.0000361383809,Zn0.9975Al0.0025O,Zn1-xAlxO,0.0025,ZnO,1981.316188,"solid state reaction, vacuum",polycrystalline,Guilmeau2009JEM,http://dx.doi.org/10.1007/s11664-009-0815-2,,47.62,2,2,4,11.905,Abrahams,http://dx.doi.org/10.1107/S0567740869003876,26170,,186,12
,420,700,0.00041277,-0.000180753,,,0.000180753,0.05540652883,0.00007915218405,Zn0.9975Al0.0025O,Zn1-xAlxO,0.0025,ZnO,2422.656685,"solid state reaction, vacuum",polycrystalline,Guilmeau2009JEM,http://dx.doi.org/10.1007/s11664-009-0815-2,,47.62,2,2,4,11.905,Abrahams,http://dx.doi.org/10.1107/S0567740869003876,26170,,186,12
,421,1000,0.000239096,-0.000218521,,,0.000218521,0.1997165467,0.0001997165467,Zn0.9975Al0.0025O,Zn1-xAlxO,0.0025,ZnO,4182.42045,"solid state reaction, vacuum",polycrystalline,Guilmeau2009JEM,http://dx.doi.org/10.1007/s11664-009-0815-2,,47.62,2,2,4,11.905,Abrahams,http://dx.doi.org/10.1107/S0567740869003876,26170,,186,12
,422,300,0.000151081,-0.00011543,,,0.00011543,0.02645749942,0.00008819166474,Zn0.995Al0.005O,Zn1-xAlxO,0.005,ZnO,6618.965985,"solid state reaction, vacuum",polycrystalline,Guilmeau2009JEM,http://dx.doi.org/10.1007/s11664-009-0815-2,,47.62,2,2,4,11.905,Abrahams,http://dx.doi.org/10.1107/S0567740869003876,26170,,186,12
,423,400,0.000150295,-0.000128468,,,0.000128468,0.04392435417,0.0001098108854,Zn0.995Al0.005O,Zn1-xAlxO,0.005,ZnO,6653.58129,"solid state reaction, vacuum",polycrystalline,Guilmeau2009JEM,http://dx.doi.org/10.1007/s11664-009-0815-2,,47.62,2,2,4,11.905,Abrahams,http://dx.doi.org/10.1107/S0567740869003876,26170,,186,12
,424,700,0.000154224,-0.000162876,,,0.000162876,0.1204093654,0.0001720133791,Zn0.995Al0.005O,Zn1-xAlxO,0.005,ZnO,6484.075112,"solid state reaction, vacuum",polycrystalline,Guilmeau2009JEM,http://dx.doi.org/10.1007/s11664-009-0815-2,,47.62,2,2,4,11.905,Abrahams,http://dx.doi.org/10.1107/S0567740869003876,26170,,186,12
,425,1000,0.00010943,-0.000204677,,,0.000204677,0.3828262298,0.0003828262298,Zn0.995Al0.005O,Zn1-xAlxO,0.005,ZnO,9138.261903,"solid state reaction, vacuum",polycrystalline,Guilmeau2009JEM,http://dx.doi.org/10.1007/s11664-009-0815-2,,47.62,2,2,4,11.905,Abrahams,http://dx.doi.org/10.1107/S0567740869003876,26170,,186,12
,426,300,0.000103143,-0.000113952,,,0.000113952,0.03776812281,0.0001258937427,Zn0.9925Al0.0075O,Zn1-xAlxO,0.0075,ZnO,9695.27743,"solid state reaction, vacuum",polycrystalline,Guilmeau2009JEM,http://dx.doi.org/10.1007/s11664-009-0815-2,,47.62,2,2,4,11.905,Abrahams,http://dx.doi.org/10.1107/S0567740869003876,26170,,186,12
,427,400,0.000103143,-0.000123495,,,0.000123495,0.0591451287,0.0001478628218,Zn0.9925Al0.0075O,Zn1-xAlxO,0.0075,ZnO,9695.27743,"solid state reaction, vacuum",polycrystalline,Guilmeau2009JEM,http://dx.doi.org/10.1007/s11664-009-0815-2,,47.62,2,2,4,11.905,Abrahams,http://dx.doi.org/10.1107/S0567740869003876,26170,,186,12
,428,700,0.000111002,-0.000154543,,,0.000154543,0.1506141979,0.0002151631398,Zn0.9925Al0.0075O,Zn1-xAlxO,0.0075,ZnO,9008.846687,"solid state reaction, vacuum",polycrystalline,Guilmeau2009JEM,http://dx.doi.org/10.1007/s11664-009-0815-2,,47.62,2,2,4,11.905,Abrahams,http://dx.doi.org/10.1107/S0567740869003876,26170,,186,12
,429,1000,0.0000952849,-0.000187876,,,0.000187876,0.3704405564,0.0003704405564,Zn0.9925Al0.0075O,Zn1-xAlxO,0.0075,ZnO,10494.84231,"solid state reaction, vacuum",polycrystalline,Guilmeau2009JEM,http://dx.doi.org/10.1007/s11664-009-0815-2,,47.62,2,2,4,11.905,Abrahams,http://dx.doi.org/10.1107/S0567740869003876,26170,,186,12
,430,300,0.00006778,-0.000110995,,,0.000110995,0.05452887293,0.0001817629098,Zn0.99Al0.01O,Zn1-xAlxO,0.01,ZnO,14753.61464,"solid state reaction, vacuum",polycrystalline,Guilmeau2009JEM,http://dx.doi.org/10.1007/s11664-009-0815-2,,47.62,2,2,4,11.905,Abrahams,http://dx.doi.org/10.1107/S0567740869003876,26170,,186,12
,431,400,0.0000709234,-0.000117177,,,0.000117177,0.0774381901,0.0001935954752,Zn0.99Al0.01O,Zn1-xAlxO,0.01,ZnO,14099.71885,"solid state reaction, vacuum",polycrystalline,Guilmeau2009JEM,http://dx.doi.org/10.1007/s11664-009-0815-2,,47.62,2,2,4,11.905,Abrahams,http://dx.doi.org/10.1107/S0567740869003876,26170,,186,12
,432,700,0.0000795678,-0.000147016,,,0.000147016,0.1901471824,0.000271638832,Zn0.99Al0.01O,Zn1-xAlxO,0.01,ZnO,12567.89807,"solid state reaction, vacuum",polycrystalline,Guilmeau2009JEM,http://dx.doi.org/10.1007/s11664-009-0815-2,,47.62,2,2,4,11.905,Abrahams,http://dx.doi.org/10.1107/S0567740869003876,26170,,186,12
,433,1000,0.0000772102,-0.00017578,,,0.00017578,0.4001881668,0.0004001881668,Zn0.99Al0.01O,Zn1-xAlxO,0.01,ZnO,12951.65665,"solid state reaction, vacuum",polycrystalline,Guilmeau2009JEM,http://dx.doi.org/10.1007/s11664-009-0815-2,,47.62,2,2,4,11.905,Abrahams,http://dx.doi.org/10.1107/S0567740869003876,26170,,186,12
,434,300,0.000213949,-0.000144866,,,0.000144866,0.02942686055,0.00009808953515,Zn0.97Al0.03O,Zn1-xAlxO,0.03,ZnO,4674.011096,"solid state reaction, vacuum",polycrystalline,Guilmeau2009JEM,http://dx.doi.org/10.1007/s11664-009-0815-2,,47.62,2,2,4,11.905,Abrahams,http://dx.doi.org/10.1107/S0567740869003876,26170,,186,12
,435,400,0.000214735,-0.000149839,,,0.000149839,0.04182220117,0.0001045555029,Zn0.97Al0.03O,Zn1-xAlxO,0.03,ZnO,4656.902694,"solid state reaction, vacuum",polycrystalline,Guilmeau2009JEM,http://dx.doi.org/10.1007/s11664-009-0815-2,,47.62,2,2,4,11.905,Abrahams,http://dx.doi.org/10.1107/S0567740869003876,26170,,186,12
,436,700,0.000221022,-0.000177527,,,0.000177527,0.09981397784,0.0001425913969,Zn0.97Al0.03O,Zn1-xAlxO,0.03,ZnO,4524.436481,"solid state reaction, vacuum",polycrystalline,Guilmeau2009JEM,http://dx.doi.org/10.1007/s11664-009-0815-2,,47.62,2,2,4,11.905,Abrahams,http://dx.doi.org/10.1107/S0567740869003876,26170,,186,12
,437,1000,0.000170727,-0.0002075,,,0.0002075,0.2521935605,0.0002521935605,Zn0.97Al0.03O,Zn1-xAlxO,0.03,ZnO,5857.304351,"solid state reaction, vacuum",polycrystalline,Guilmeau2009JEM,http://dx.doi.org/10.1007/s11664-009-0815-2,,47.62,2,2,4,11.905,Abrahams,http://dx.doi.org/10.1107/S0567740869003876,26170,,186,12
,438,300,0.000257653,-0.0000805607,,,0.0000805607,0.007556705784,0.00002518901928,SrMn0.98Mo0.02O3,SrMn1-xMoxO3,0.02,SrMnO3,3881.189041,"solid state reaction, air",polycrystalline,Hebert2007,http://dx.doi.org/10.1016/j.progsolidstchem.2007.01.027,,234.85,4,5,20,11.7425,Daoud-Aladine,http://dx.doi.org/10.1103/PhysRevB.75.104417,157935,,194,24
,439,400,0.000260503,-0.0000738318,,,0.0000738318,0.008370168008,0.00002092542002,SrMn0.98Mo0.02O3,SrMn1-xMoxO3,0.02,SrMnO3,3838.727385,"solid state reaction, air",polycrystalline,Hebert2007,http://dx.doi.org/10.1016/j.progsolidstchem.2007.01.027,,234.85,4,5,20,11.7425,Daoud-Aladine,http://dx.doi.org/10.1103/PhysRevB.75.104417,157935,,194,24
,440,700,0.000335085,-0.0000583178,,,0.0000583178,0.007104693012,0.00001014956145,SrMn0.98Mo0.02O3,SrMn1-xMoxO3,0.02,SrMnO3,2984.317412,"solid state reaction, air",polycrystalline,Hebert2007,http://dx.doi.org/10.1016/j.progsolidstchem.2007.01.027,,234.85,4,5,20,11.7425,Daoud-Aladine,http://dx.doi.org/10.1103/PhysRevB.75.104417,157935,,194,24
,441,1000,0.000355363,-0.0000401869,,,0.0000401869,0.004544611937,0.000004544611937,SrMn0.98Mo0.02O3,SrMn1-xMoxO3,0.02,SrMnO3,2814.02397,"solid state reaction, air",polycrystalline,Hebert2007,http://dx.doi.org/10.1016/j.progsolidstchem.2007.01.027,,234.85,4,5,20,11.7425,Daoud-Aladine,http://dx.doi.org/10.1103/PhysRevB.75.104417,157935,,194,24
,442,300,0.000154019,-0.00011028,,,0.00011028,0.02368865867,0.00007896219557,SrMn0.96Mo0.04O3,SrMn1-xMoxO3,0.04,SrMnO3,6492.705445,"solid state reaction, air",polycrystalline,Hebert2007,http://dx.doi.org/10.1016/j.progsolidstchem.2007.01.027,,234.85,4,5,20,11.7425,Daoud-Aladine,http://dx.doi.org/10.1103/PhysRevB.75.104417,157935,,194,24
,443,400,0.000151768,-0.000105047,,,0.000105047,0.02908352804,0.0000727088201,SrMn0.96Mo0.04O3,SrMn1-xMoxO3,0.04,SrMnO3,6589.00427,"solid state reaction, air",polycrystalline,Hebert2007,http://dx.doi.org/10.1016/j.progsolidstchem.2007.01.027,,234.85,4,5,20,11.7425,Daoud-Aladine,http://dx.doi.org/10.1103/PhysRevB.75.104417,157935,,194,24
,444,700,0.000173875,-0.0000885981,,,0.0000885981,0.03160164674,0.00004514520963,SrMn0.96Mo0.04O3,SrMn1-xMoxO3,0.04,SrMnO3,5751.258088,"solid state reaction, air",polycrystalline,Hebert2007,http://dx.doi.org/10.1016/j.progsolidstchem.2007.01.027,,234.85,4,5,20,11.7425,Daoud-Aladine,http://dx.doi.org/10.1103/PhysRevB.75.104417,157935,,194,24
,445,1000,0.000229475,-0.0000743925,,,0.0000743925,0.02411698031,0.00002411698031,SrMn0.96Mo0.04O3,SrMn1-xMoxO3,0.04,SrMnO3,4357.773178,"solid state reaction, air",polycrystalline,Hebert2007,http://dx.doi.org/10.1016/j.progsolidstchem.2007.01.027,,234.85,4,5,20,11.7425,Daoud-Aladine,http://dx.doi.org/10.1103/PhysRevB.75.104417,157935,,194,24
,446,300,0.00248876,0.0000694361,1.1,0.0005283432841,0.0000694361,0.0005811776125,0.000001937258708,Sm1.7Ca0.3MnO3,Sm1-xCaxMnO3,0.3,CaMnO3,401.8065221,"solid state reaction, air",polycrystalline,Hejtmanek1999PRB,http://dx.doi.org/10.1103/PhysRevB.60.14057,,219.13,4,5,20,10.9565,Woodward,http://dx.doi.org/10.1021/cm980397u,85652,0.002673839765,62,8
,447,300,0.0000955255,-0.0000325663,1.9,0.001753013145,0.0000325663,0.003330724976,0.00001110241659,Sm0.5Ca0.5MnO3,Sm1-xCaxMnO3,0.5,CaMnO3,10468.40896,"solid state reaction, air",polycrystalline,Hejtmanek1999PRB,http://dx.doi.org/10.1103/PhysRevB.60.14057,,219.13,4,5,20,10.9565,Woodward,http://dx.doi.org/10.1021/cm980397u,85652,0.04033092294,62,8
,448,300,0.000285342,-0.000357564,16.23,0.008282178913,0.000357564,0.1344197638,0.0004480658792,CaMnO3,Sm1-xCaxMnO3,1,CaMnO3,3504.56645,"solid state reaction, air",polycrystalline,Hejtmanek1999PRB,http://dx.doi.org/10.1103/PhysRevB.60.14057,,206.97,4,5,20,10.3485,Poeppelmeier,http://dx.doi.org/10.1016/0022-4596(82)90292-4,35218,0.00158061777,62,8
,449,300,0.0000105,-0.000133,7.98,0.06333333333,0.000133,0.5054,0.001684666667,ZrNi1.98Cu0.02Sn,ZrNi1-x-yCoxCuySn,y0.02,ZrNiSn,95238.09524,"arc melted, Ar",polycrystalline,Katsumyama2004JAC,http://dx.doi.org/10.1016/j.jallcom.2004.02.061,*kappa extrapolated from 375 K,228.44,4,3,12,19.03666667,Jeitschko,http://dx.doi.org/10.1007/BF03038432,105382,0.08736126029,216,96
,450,400,0.00001169,-0.000136,6.795,0.09313948577,0.000136,0.6328828058,0.001582207015,ZrNi1.98Cu0.02Sn,ZrNi1-x-yCoxCuySn,y0.02,ZrNiSn,85543.19932,"arc melted, Ar",polycrystalline,Katsumyama2004JAC,http://dx.doi.org/10.1016/j.jallcom.2004.02.061,,228.44,4,3,12,19.03666667,Jeitschko,http://dx.doi.org/10.1007/BF03038432,105382,0.1228699964,216,96
,451,300,0.0000876,-0.000095,6.02,0.005134141901,0.000095,0.03090753425,0.0001030251142,ZrNi0.76Co0.004Cu0.2Sn,ZrNi1-x-yCoxCuySn,x0.004y0.06,ZrNiSn,11415.52511,"arc melted, Ar",polycrystalline,Katsumyama2004JAC,http://dx.doi.org/10.1016/j.jallcom.2004.02.061,,228.44,4,3,12,19.03666667,Jeitschko,http://dx.doi.org/10.1007/BF03038432,105382,0.01388067173,216,96
,452,400,0.0000695,-0.00013,5.3,0.01835211076,0.00013,0.09726618705,0.0002431654676,ZrNi0.76Co0.004Cu0.2Sn,ZrNi1-x-yCoxCuySn,0.005,ZrNiSn,14388.48921,"arc melted, Ar",polycrystalline,Katsumyama2004JAC,http://dx.doi.org/10.1016/j.jallcom.2004.02.061,,228.44,4,3,12,19.03666667,Jeitschko,http://dx.doi.org/10.1007/BF03038432,105382,0.02649653862,216,96
,453,300,0.00000598,-0.000113,8.5,0.07536297462,0.000113,0.6405852843,0.002135284281,ZrNiSn0.98Sb0.02,Zr1-xYxNiSn1-ySby,x0y0.02,ZrNiSn,167224.0803,"arc melted, Ar",polycrystalline,Katsumyama2007JAC,http://dx.doi.org/10.1016/j.jallcom.2006.02.075,*extrapolated from 350 K,228.44,4,3,12,19.03666667,Jeitschko,http://dx.doi.org/10.1007/BF03038432,105382,0.1440094432,216,96
,454,400,0.00000624,-0.000137,7.95,0.1513384938,0.000137,1.203141026,0.003007852564,ZrNiSn0.98Sb0.02,Zr1-xYxNiSn1-ySby,x0y0.02,ZrNiSn,160256.4103,"arc melted, Ar",polycrystalline,Katsumyama2007JAC,http://dx.doi.org/10.1016/j.jallcom.2006.02.075,,228.44,4,3,12,19.03666667,Jeitschko,http://dx.doi.org/10.1007/BF03038432,105382,0.1967424609,216,96
,455,300,0.00000771,-0.000092,8.35,0.03944173909,0.000092,0.3293385214,0.001097795071,Zr0.94Y0.06NiSn0.96Sb0.04,Zr1-xYxNiSn1-ySby,x0.06y0.04,ZrNiSn,129701.6861,"arc melted, Ar",polycrystalline,Katsumyama2007JAC,http://dx.doi.org/10.1016/j.jallcom.2006.02.075,*extrapolated from 350 K,228.44,4,3,12,19.03666667,Jeitschko,http://dx.doi.org/10.1007/BF03038432,105382,0.113702556,216,96
,456,400,0.00000788,-0.000109,6.51,0.09264154327,0.000109,0.6030964467,0.001507741117,Zr0.94Y0.06NiSn0.96Sb0.04,Zr1-xYxNiSn1-ySby,x0.06y0.04,ZrNiSn,126903.5533,"arc melted, Ar",polycrystalline,Katsumyama2007JAC,http://dx.doi.org/10.1016/j.jallcom.2006.02.075,,228.44,4,3,12,19.03666667,Jeitschko,http://dx.doi.org/10.1007/BF03038432,105382,0.1902578618,216,96
,457,300,0.0000122831,-0.000119188,6.90444,0.05025159741,0.000119188,0.3469591392,0.001156530464,NbCoSn,NbCoxSn,1,NbCoSn,81412.6727,Floating zone melting,single crystal,Kimura2008APL,http://dx.doi.org/10.1063/1.2828713,,210.86,4,3,12,17.57166667,Skolozdra,http://dx.doi.org/10.1016/0304-8853(93)90861-U,102553,0.08631268635,216,96
,458,400,0.0000141493,-0.000137005,7.9584,0.06667639443,0.000137005,0.5306374174,0.001326593543,NbCoSn,NbCoxSn,1,NbCoSn,70674.87438,Floating zone melting,single crystal,Kimura2008APL,http://dx.doi.org/10.1063/1.2828713,,210.86,4,3,12,17.57166667,Skolozdra,http://dx.doi.org/10.1016/0304-8853(93)90861-U,102553,0.08667405181,216,96
,459,700,0.0000203039,-0.000168074,9.74108,0.09997986273,0.000168074,0.9739118412,0.00139130263,NbCoSn,NbCoxSn,1,NbCoSn,49251.62161,Floating zone melting,single crystal,Kimura2008APL,http://dx.doi.org/10.1063/1.2828713,,210.86,4,3,12,17.57166667,Skolozdra,http://dx.doi.org/10.1016/0304-8853(93)90861-U,102553,0.08635774443,216,96
,460,1000,0.0000259029,-0.00017753,9.92664,0.1225724439,0.00017753,1.216732524,0.001216732524,NbCoSn,NbCoxSn,1,NbCoSn,38605.71596,Floating zone melting,single crystal,Kimura2008APL,http://dx.doi.org/10.1063/1.2828713,,210.86,4,3,12,17.57166667,Skolozdra,http://dx.doi.org/10.1016/0304-8853(93)90861-U,102553,0.09489408999,216,96
,461,300,0.0000137411,-0.000163441,6.88672,0.0846855574,0.000163441,0.5832057218,0.001944019073,NbCo1.05Sn,NbCoxSn,1.05,NbCoSn,72774.3776,Floating zone melting,single crystal,Kimura2008APL,http://dx.doi.org/10.1063/1.2828713,,210.86,4,3,12,17.57166667,Skolozdra,http://dx.doi.org/10.1016/0304-8853(93)90861-U,102553,0.07735299882,216,96
