Repository: janosh/thermo

<h1 align='center'>Data-Driven Risk-Conscious<br />Thermoelectric Materials Discovery</h1>

<h4 align='center'>
</h4>

## Project description

The aim is to discover high-figure–of-merit ($zT > 1$) and sustainable (lead-free and rare earth-free) bulk thermoelectrics using machine learning-guided experimentation. The key advance is going beyond 'big data' which in this domain is unattainable for the foreseeable future since both first-principles calculations and experimental synthesis and characterization of bulk thermoelectrics are costly and low throughput.

File: data/gaultois_targets.csv (part 5 of 9)
# Outliers,Original Index,Temperature (K),Electrical Resistivity (Ohm m),Seebeck Coefficient (V/K),Thermal Conductivity (W/(m K)),Figure of Merit,Thermopower (V/K),Thermal Conductivity x Figure of Merit (W/m K),Power Factor (W/(K^2 m)),Formula,Series,Series Index,Family,Electrical Conductivity (S/m),Preparative Route,Final Form,Authors,DOI,Comments,Cell Volume (A^3),Formula Units per Cell,Atoms per Formula Unit,Total Atoms Per Unit Cell,Average Atomic Volume,Author of Unit Cell,Unit Cell DOI,ICSD ID,Electronic over Total Thermal Conductivity,Space Group,Number of Symmetry Elements
outliers,orig_index,T,rho,seebeck,kappa,zT,seebeck_abs,kappa_zT,power_factor,formula,series,x,family,sigma,preparative_route,final_form,authors,doi,comments,cell_volume,formula_units_per_cell,atoms_per_formula_unit,total_atoms_per_unit_cell,average_atomic_volume,author_of_unit_cell,unit_cell_doi,icsd_id,kel/ktot,space_group,symmetry_elements
,462,400,0.000016302,-0.000185373,7.00955,0.120287894,0.000185373,0.8431640076,0.002107910019,NbCo1.05Sn,NbCoxSn,1.05,NbCoSn,61342.16661,Floating zone melting,single crystal,Kimura2008APL,http://dx.doi.org/10.1063/1.2828713,,210.86,4,3,12,17.57166667,Skolozdra,http://dx.doi.org/10.1016/0304-8853(93)90861-U,102553,0.08541198024,216,96
,463,700,0.0000233598,-0.000236772,7.2322,0.2322839365,0.000236772,1.679923886,0.002399891266,NbCo1.05Sn,NbCoxSn,1.05,NbCoSn,42808.58569,Floating zone melting,single crystal,Kimura2008APL,http://dx.doi.org/10.1063/1.2828713,,210.86,4,3,12,17.57166667,Skolozdra,http://dx.doi.org/10.1016/0304-8853(93)90861-U,102553,0.1010993396,216,96
,464,1000,0.0000297916,-0.00025086,7.6719,0.2753379498,0.00025086,2.112365217,0.002112365217,NbCo1.05Sn,NbCoxSn,1.05,NbCoSn,33566.50868,Floating zone melting,single crystal,Kimura2008APL,http://dx.doi.org/10.1063/1.2828713,,210.86,4,3,12,17.57166667,Skolozdra,http://dx.doi.org/10.1016/0304-8853(93)90861-U,102553,0.1067561897,216,96
,465,300,0.0000111024,-0.000130766,5.80227,0.0796335596,0.000130766,0.4620554139,0.001540184713,NbCo1.10Sn,NbCoxSn,1.1,NbCoSn,90070.61536,Floating zone melting,single crystal,Kimura2008APL,http://dx.doi.org/10.1063/1.2828713,,210.86,4,3,12,17.57166667,Skolozdra,http://dx.doi.org/10.1016/0304-8853(93)90861-U,102553,0.1136308556,216,96
,466,400,0.0000129687,-0.000151928,5.83,0.1221154556,0.000151928,0.7119331061,0.001779832765,NbCo1.10Sn,NbCoxSn,1.1,NbCoSn,77108.73102,Floating zone melting,single crystal,Kimura2008APL,http://dx.doi.org/10.1063/1.2828713,,210.86,4,3,12,17.57166667,Skolozdra,http://dx.doi.org/10.1016/0304-8853(93)90861-U,102553,0.1290876869,216,96
,467,700,0.000018429,-0.000189172,6.23152,0.2181302954,0.000189172,1.359283299,0.001941833284,NbCo1.10Sn,NbCoxSn,1.1,NbCoSn,54262.30398,Floating zone melting,single crystal,Kimura2008APL,http://dx.doi.org/10.1063/1.2828713,,210.86,4,3,12,17.57166667,Skolozdra,http://dx.doi.org/10.1016/0304-8853(93)90861-U,102553,0.1487277826,216,96
,468,1000,0.0000242362,-0.0001994,6.77258,0.2422320678,0.0001994,1.640536058,0.001640536058,NbCo1.10Sn,NbCoxSn,1.1,NbCoSn,41260.59366,Floating zone melting,single crystal,Kimura2008APL,http://dx.doi.org/10.1063/1.2828713,,210.86,4,3,12,17.57166667,Skolozdra,http://dx.doi.org/10.1016/0304-8853(93)90861-U,102553,0.1486521363,216,96
,469,300,0.00000146517,-0.00001817146,8.118681,0.008327744733,0.00001817146,0.06761030294,0.0002253676765,NbCo2Sn,NbCoxSn,2,NbCoSn,,Floating zone melting,single crystal,Kimura2008APL,http://dx.doi.org/10.1063/1.2828713,,,,,,,,,,0.6153717937,,
,470,300,0.00000160849,-0.0000813436,,,0.0000813436,1.234098054,0.004113660179,Bi92Sb8,Bi100-xSbx,8,Bi-Sb,,"melted, vacuum",polcrystalline,Kitagawa2004JPCS,http://dx.doi.org/10.1016/j.jpcs.2004.01.010,,195.59,6,1,6,32.59833333,Ehret,http://dx.doi.org/10.1021/ja01317a031,617054,,166,12
,471,400,0.00000155432,-0.0000692991,,,0.0000692991,1.235875563,0.003089688906,Bi92Sb8,Bi100-xSbx,8,Bi-Sb,,"melted, vacuum",polcrystalline,Kitagawa2004JPCS,http://dx.doi.org/10.1016/j.jpcs.2004.01.010,,195.59,6,1,6,32.59833333,Ehret,http://dx.doi.org/10.1021/ja01317a031,617054,,166,12
,472,300,0.00000182312,-0.0000807513,,,0.0000807513,1.073013151,0.003576710503,Bi90Sb10,Bi100-xSbx,10,Bi-Sb,,"melted, vacuum",polcrystalline,Kitagawa2004JPCS,http://dx.doi.org/10.1016/j.jpcs.2004.01.010,,195.59,6,1,6,32.59833333,Ehret,http://dx.doi.org/10.1021/ja01317a031,617054,,166,12
,473,400,0.00000180761,-0.0000685094,,,0.0000685094,1.038617376,0.00259654344,Bi90Sb10,Bi100-xSbx,10,Bi-Sb,,"melted, vacuum",polcrystalline,Kitagawa2004JPCS,http://dx.doi.org/10.1016/j.jpcs.2004.01.010,,195.59,6,1,6,32.59833333,Ehret,http://dx.doi.org/10.1021/ja01317a031,617054,,166,12
,474,300,0.00000172072,-0.0000852915,,,0.0000852915,1.268301636,0.004227672121,Bi88Sb12,Bi100-xSbx,12,Bi-Sb,,"melted, vacuum",polcrystalline,Kitagawa2004JPCS,http://dx.doi.org/10.1016/j.jpcs.2004.01.010,,195.59,6,1,6,32.59833333,Ehret,http://dx.doi.org/10.1021/ja01317a031,617054,,166,12
,475,400,0.00000167887,-0.0000728522,,,0.0000728522,1.264527461,0.003161318652,Bi88Sb12,Bi100-xSbx,12,Bi-Sb,,"melted, vacuum",polcrystalline,Kitagawa2004JPCS,http://dx.doi.org/10.1016/j.jpcs.2004.01.010,,195.59,6,1,6,32.59833333,Ehret,http://dx.doi.org/10.1021/ja01317a031,617054,,166,12
,476,300,0.00000256248,-0.0000813443,,,0.0000813443,0.7746669409,0.002582223136,Bi86Sb14,Bi100-xSbx,14,Bi-Sb,,"melted, vacuum",polcrystalline,Kitagawa2004JPCS,http://dx.doi.org/10.1016/j.jpcs.2004.01.010,,195.59,6,1,6,32.59833333,Ehret,http://dx.doi.org/10.1021/ja01317a031,617054,,166,12
,477,400,0.00000292608,-0.0000691017,,,0.0000691017,0.6527565812,0.001631891453,Bi86Sb14,Bi100-xSbx,14,Bi-Sb,,"melted, vacuum",polcrystalline,Kitagawa2004JPCS,http://dx.doi.org/10.1016/j.jpcs.2004.01.010,,195.59,6,1,6,32.59833333,Ehret,http://dx.doi.org/10.1021/ja01317a031,617054,,166,12
,478,300,0.00000259558,-0.0000752246,,,0.0000752246,0.6540434637,0.002180144879,Bi83Sb17,Bi100-xSbx,17,Bi-Sb,,"melted, vacuum",polcrystalline,Kitagawa2004JPCS,http://dx.doi.org/10.1016/j.jpcs.2004.01.010,,195.59,6,1,6,32.59833333,Ehret,http://dx.doi.org/10.1021/ja01317a031,617054,,166,12
,479,400,0.00000285183,-0.0000615956,,,0.0000615956,0.5321520482,0.001330380121,Bi83Sb17,Bi100-xSbx,17,Bi-Sb,,"melted, vacuum",polcrystalline,Kitagawa2004JPCS,http://dx.doi.org/10.1016/j.jpcs.2004.01.010,,195.59,6,1,6,32.59833333,Ehret,http://dx.doi.org/10.1021/ja01317a031,617054,,166,12
,480,700,0.0008931,0.00000802541,,,0.00000802541,0.00005048151827,0.00000007211645467,CaMn7O12,Ca(Mn3-xCux)Mn4O12,0,CaMnO3,,"solid state reaction, air",polycrystalline,Kobayashi2004JAP,http://dx.doi.org/10.1063/1.1687532,,598.91,3,20,60,9.981833333,Bochu,http://dx.doi.org/10.1016/0038-1098(80)90668-7,200971,,194,24
,481,1000,0.000405007,-0.0000201644,,,0.0000201644,0.00100394074,0.00000100394074,CaMn7O12,Ca(Mn3-xCux)Mn4O12,0,CaMnO3,,"solid state reaction, air",polycrystalline,Kobayashi2004JAP,http://dx.doi.org/10.1063/1.1687532,,598.91,3,20,60,9.981833333,Bochu,http://dx.doi.org/10.1016/0038-1098(80)90668-7,200971,,194,24
,482,300,0.00513021,0.0000325598,,,0.0000325598,0.00006199398715,0.0000002066466238,CaMn6.5Cu0.5O12,Ca(Mn3-xCux)Mn4O12,0.5,CaMnO3,,"solid state reaction, air",polycrystalline,Kobayashi2004JAP,http://dx.doi.org/10.1063/1.1687532,,598.91,3,20,60,9.981833333,Bochu,http://dx.doi.org/10.1016/0038-1098(80)90668-7,200971,,194,24
,483,400,0.00172634,0.00000929006,,,0.00000929006,0.00001999726932,0.00000004999317331,CaMn6.5Cu0.5O12,Ca(Mn3-xCux)Mn4O12,0.5,CaMnO3,,"solid state reaction, air",polycrystalline,Kobayashi2004JAP,http://dx.doi.org/10.1063/1.1687532,,598.91,3,20,60,9.981833333,Bochu,http://dx.doi.org/10.1016/0038-1098(80)90668-7,200971,,194,24
,484,700,0.000500867,-0.0000153459,,,0.0000153459,0.0003291246035,0.000000470178005,CaMn6.5Cu0.5O12,Ca(Mn3-xCux)Mn4O12,0.5,CaMnO3,,"solid state reaction, air",polycrystalline,Kobayashi2004JAP,http://dx.doi.org/10.1063/1.1687532,,598.91,3,20,60,9.981833333,Bochu,http://dx.doi.org/10.1016/0038-1098(80)90668-7,200971,,194,24
,485,1000,0.000281389,-0.0000243591,,,0.0000243591,0.002108702731,0.000002108702731,CaMn6.5Cu0.5O12,Ca(Mn3-xCux)Mn4O12,0.5,CaMnO3,,"solid state reaction, air",polycrystalline,Kobayashi2004JAP,http://dx.doi.org/10.1063/1.1687532,,598.91,3,20,60,9.981833333,Bochu,http://dx.doi.org/10.1016/0038-1098(80)90668-7,200971,,194,24
,486,300,0.00247652,-0.0000131349,,,0.0000131349,0.00002089935854,0.00000006966452846,CaMn6CuO12,Ca(Mn3-xCux)Mn4O12,1,CaMnO3,,"solid state reaction, air",polycrystalline,Kobayashi2004JAP,http://dx.doi.org/10.1063/1.1687532,,598.91,3,20,60,9.981833333,Bochu,http://dx.doi.org/10.1016/0038-1098(80)90668-7,200971,,194,24
,487,400,0.00101057,-0.000019922,,,0.000019922,0.0001570939505,0.0000003927348764,CaMn6CuO12,Ca(Mn3-xCux)Mn4O12,1,CaMnO3,,"solid state reaction, air",polycrystalline,Kobayashi2004JAP,http://dx.doi.org/10.1063/1.1687532,,598.91,3,20,60,9.981833333,Bochu,http://dx.doi.org/10.1016/0038-1098(80)90668-7,200971,,194,24
,488,700,0.000326349,-0.0000273305,,,0.0000273305,0.00160217853,0.000002288826472,CaMn6CuO12,Ca(Mn3-xCux)Mn4O12,1,CaMnO3,,"solid state reaction, air",polycrystalline,Kobayashi2004JAP,http://dx.doi.org/10.1063/1.1687532,,598.91,3,20,60,9.981833333,Bochu,http://dx.doi.org/10.1016/0038-1098(80)90668-7,200971,,194,24
,489,1000,0.000204067,-0.0000302012,,,0.0000302012,0.004469671635,0.000004469671635,CaMn6CuO12,Ca(Mn3-xCux)Mn4O12,1,CaMnO3,,"solid state reaction, air",polycrystalline,Kobayashi2004JAP,http://dx.doi.org/10.1063/1.1687532,,598.91,3,20,60,9.981833333,Bochu,http://dx.doi.org/10.1016/0038-1098(80)90668-7,200971,,194,24
# outlier in rho,490,300,17.2091,-0.0000556808,,,0.0000556808,0.00000005404730326,0.0000000001801576775,LiMn2O4,LiMn2O4,,LiMn2O4,,"solid state reaction, air",polycrystalline,Kobayashi2004JAP,http://dx.doi.org/10.1063/1.1687532,,555.64,8,7,56,9.922142857,Berg,http://dx.doi.org/10.1016/S0167-2738(99)00235-0,89459,,227,192
,491,400,0.740928,-0.0000459919,,,0.0000459919,0.000001141948943,0.000000002854872357,LiMn2O4,LiMn2O4,,LiMn2O4,,"solid state reaction, air",polycrystalline,Kobayashi2004JAP,http://dx.doi.org/10.1063/1.1687532,,555.64,8,7,56,9.922142857,Berg,http://dx.doi.org/10.1016/S0167-2738(99)00235-0,89459,,227,192
,492,700,0.0116732,-0.0000301768,,,0.0000301768,0.00005460777514,0.00000007801110734,LiMn2O4,LiMn2O4,,LiMn2O4,,"solid state reaction, air",polycrystalline,Kobayashi2004JAP,http://dx.doi.org/10.1063/1.1687532,,555.64,8,7,56,9.922142857,Berg,http://dx.doi.org/10.1016/S0167-2738(99)00235-0,89459,,227,192
,493,1000,0.00261071,-0.0000194145,,,0.0000194145,0.0001443755952,0.0000001443755952,LiMn2O4,LiMn2O4,,LiMn2O4,,"solid state reaction, air",polycrystalline,Kobayashi2004JAP,http://dx.doi.org/10.1063/1.1687532,,555.64,8,7,56,9.922142857,Berg,http://dx.doi.org/10.1016/S0167-2738(99)00235-0,89459,,227,192
,494,300,0.000552875,-0.0000222738,,,0.0000222738,0.0002692048834,0.0000008973496115,Pr0.5Ca0.5MnO3,PrxCa1-xMnO3,0.5,CaMnO3,,"solid state reaction, air",polycrystalline,Kobayashi2004JAP,http://dx.doi.org/10.1063/1.1687532,,221.92,4,5,20,11.096,Woodward,http://dx.doi.org/10.1021/cm980397u,85650,,62,8
,495,400,0.000298067,-0.0000227685,,,0.0000227685,0.000695688677,0.000001739221693,Pr0.5Ca0.5MnO3,PrxCa1-xMnO3,0.5,CaMnO3,,"solid state reaction, air",polycrystalline,Kobayashi2004JAP,http://dx.doi.org/10.1063/1.1687532,,221.92,4,5,20,11.096,Woodward,http://dx.doi.org/10.1021/cm980397u,85650,,62,8
,496,700,0.000160953,-0.0000234352,,,0.0000234352,0.002388560756,0.000003412229651,Pr0.5Ca0.5MnO3,PrxCa1-xMnO3,0.5,CaMnO3,,"solid state reaction, air",polycrystalline,Kobayashi2004JAP,http://dx.doi.org/10.1063/1.1687532,,221.92,4,5,20,11.096,Woodward,http://dx.doi.org/10.1021/cm980397u,85650,,62,8
,497,1000,0.000127386,-0.0000237587,,,0.0000237587,0.004431223413,0.000004431223413,Pr0.5Ca0.5MnO3,PrxCa1-xMnO3,0.5,CaMnO3,,"solid state reaction, air",polycrystalline,Kobayashi2004JAP,http://dx.doi.org/10.1063/1.1687532,,221.92,4,5,20,11.096,Woodward,http://dx.doi.org/10.1021/cm980397u,85650,,62,8
,498,300,0.00000711,0.00000408735,3.81187,0.0001849256819,0.00000408735,0.0007049126592,0.000002349708864,Mo3Te4,Mo6Te8-xSx,0,Mo3Te4,,"solid state reaction, vacuum",polycrystalline,Kurosaki2003JACa,http://dx.doi.org/10.1016/S0925-8388(02)01002-2,,1039.77,6,7,42,24.75642857,Bars,http://dx.doi.org/10.1016/S0925-8388(02)01002-2,644477,0.2700868248,148,6
,499,400,0.0000072,0.00000750989,3.91172,0.000800989616,0.00000750989,0.003133247101,0.000007833117752,Mo3Te4,Mo6Te8-xSx,0,Mo3Te4,,"solid state reaction, vacuum",polycrystalline,Kurosaki2003JACa,http://dx.doi.org/10.1016/S0925-8388(02)01002-2,,1039.77,6,7,42,24.75642857,Bars,http://dx.doi.org/10.1016/S0925-8388(02)01002-2,644477,0.3465369596,148,6
,500,700,0.00000715,0.0000165599,4.45197,0.006030525925,0.0000165599,0.0268477205,0.00003835388643,Mo3Te4,Mo6Te8-xSx,0,Mo3Te4,,"solid state reaction, vacuum",polycrystalline,Kurosaki2003JACa,http://dx.doi.org/10.1016/S0925-8388(02)01002-2,,1039.77,6,7,42,24.75642857,Bars,http://dx.doi.org/10.1016/S0925-8388(02)01002-2,644477,0.5365739636,148,6
,501,1000,0.00000723,0.0000239118,5.29114,0.01494641336,0.0000239118,0.07908356559,0.00007908356559,Mo3Te4,Mo6Te8-xSx,0,Mo3Te4,,"solid state reaction, vacuum",polycrystalline,Kurosaki2003JACa,http://dx.doi.org/10.1016/S0925-8388(02)01002-2,,1039.77,6,7,42,24.75642857,Bars,http://dx.doi.org/10.1016/S0925-8388(02)01002-2,644477,0.6378260846,148,6
,502,300,0.00000767,0.00000334933,2.77301,0.0001582305486,0.00000334933,0.0004387748937,0.000001462582979,Mo6Te7S,Mo6Te8-xSx,1,Mo3Te4,,"solid state reaction, vacuum",polycrystalline,Kurosaki2003JACa,http://dx.doi.org/10.1016/S0925-8388(02)01002-2,,1039.77,6,7,42,24.75642857,Bars,http://dx.doi.org/10.1016/S0925-8388(02)01002-2,644477,0.3441630814,148,6
,503,400,0.00000783,0.00000548011,3.09729,0.0004953303179,0.00000548011,0.00153418164,0.000003835454101,Mo6Te7S,Mo6Te8-xSx,1,Mo3Te4,,"solid state reaction, vacuum",polycrystalline,Kurosaki2003JACa,http://dx.doi.org/10.1016/S0925-8388(02)01002-2,,1039.77,6,7,42,24.75642857,Bars,http://dx.doi.org/10.1016/S0925-8388(02)01002-2,644477,0.4024446749,148,6
,504,700,0.00000817,0.0000139768,3.97842,0.004207080823,0.0000139768,0.01673753449,0.00002391076355,Mo6Te7S,Mo6Te8-xSx,1,Mo3Te4,,"solid state reaction, vacuum",polycrystalline,Kurosaki2003JACa,http://dx.doi.org/10.1016/S0925-8388(02)01002-2,,1039.77,6,7,42,24.75642857,Bars,http://dx.doi.org/10.1016/S0925-8388(02)01002-2,644477,0.5254787769,148,6
,505,1000,0.00000833,0.0000211078,4.60973,0.01160287065,0.0000211078,0.05348610094,0.00005348610094,Mo6Te7S,Mo6Te8-xSx,1,Mo3Te4,,"solid state reaction, vacuum",polycrystalline,Kurosaki2003JACa,http://dx.doi.org/10.1016/S0925-8388(02)01002-2,,1039.77,6,7,42,24.75642857,Bars,http://dx.doi.org/10.1016/S0925-8388(02)01002-2,644477,0.6354323721,148,6
,506,300,0.00000857,0.00000630124,2.12496,0.0006540963353,0.00000630124,0.001389928549,0.000004633095162,Mo6Te6S2,Mo6Te8-xSx,2,Mo3Te4,,"solid state reaction, vacuum",polycrystalline,Kurosaki2003JACa,http://dx.doi.org/10.1016/S0925-8388(02)01002-2,,1039.77,6,7,42,24.75642857,Bars,http://dx.doi.org/10.1016/S0925-8388(02)01002-2,644477,0.4019569107,148,6
,507,400,0.00000887,0.00000806322,2.37444,0.001234787404,0.00000806322,0.002931928603,0.000007329821507,Mo6Te6S2,Mo6Te8-xSx,2,Mo3Te4,,"solid state reaction, vacuum",polycrystalline,Kurosaki2003JACa,http://dx.doi.org/10.1016/S0925-8388(02)01002-2,,1039.77,6,7,42,24.75642857,Bars,http://dx.doi.org/10.1016/S0925-8388(02)01002-2,644477,0.4634095697,148,6
,508,700,0.00000946,0.0000116892,2.93114,0.003449371099,0.0000116892,0.0101105896,0.00001444369943,Mo6Te6S2,Mo6Te8-xSx,2,Mo3Te4,,"solid state reaction, vacuum",polycrystalline,Kurosaki2003JACa,http://dx.doi.org/10.1016/S0925-8388(02)01002-2,,1039.77,6,7,42,24.75642857,Bars,http://dx.doi.org/10.1016/S0925-8388(02)01002-2,644477,0.6159708607,148,6
,509,1000,0.00001,0.0000146136,3.45435,0.006182271772,0.0000146136,0.0213557305,0.0000213557305,Mo6Te6S2,Mo6Te8-xSx,2,Mo3Te4,,"solid state reaction, vacuum",polycrystalline,Kurosaki2003JACa,http://dx.doi.org/10.1016/S0925-8388(02)01002-2,,1039.77,6,7,42,24.75642857,Bars,http://dx.doi.org/10.1016/S0925-8388(02)01002-2,644477,0.7063557543,148,6
,510,300,0.0000248814,0.000138814,,,0.000138814,0.2323341122,0.0007744470406,CuRh0.9Mg0.1O2,CuRh1-xMgxO2,0.1,CuCrO2,,"solid state reaction, air",polycrystalline,Kuriyama2006ICT,http://dx.doi.org/10.1109/ICT.2006.331289,,140.56,3,4,12,11.71333333,Bertaut,http://dx.doi.org/10.1016/0022-3697(61)90220-7,29214,,166,12
,511,400,0.0000270088,0.000153007,9.76717,0.03549838177,0.000153007,0.3467187294,0.0008667968236,CuRh0.9Mg0.1O2,CuRh1-xMgxO2,0.1,CuCrO2,,"solid state reaction, air",polycrystalline,Kuriyama2006ICT,http://dx.doi.org/10.1109/ICT.2006.331289,,140.56,3,4,12,11.71333333,Bertaut,http://dx.doi.org/10.1016/0022-3697(61)90220-7,29214,0.03699778991,166,12
,512,700,0.0000392099,0.000203027,10.0099,0.0735157109,0.000203027,0.7358849145,0.001051264164,CuRh0.9Mg0.1O2,CuRh1-xMgxO2,0.1,CuCrO2,,"solid state reaction, air",polycrystalline,Kuriyama2006ICT,http://dx.doi.org/10.1109/ICT.2006.331289,,140.56,3,4,12,11.71333333,Bertaut,http://dx.doi.org/10.1016/0022-3697(61)90220-7,29214,0.04351734517,166,12
,513,1000,0.0000552975,0.000265993,8.39186,0.1524672925,0.000265993,1.279484173,0.001279484173,CuRh0.9Mg0.1O2,CuRh1-xMgxO2,0.1,CuCrO2,,"solid state reaction, air",polycrystalline,Kuriyama2006ICT,http://dx.doi.org/10.1109/ICT.2006.331289,,140.56,3,4,12,11.71333333,Bertaut,http://dx.doi.org/10.1016/0022-3697(61)90220-7,29214,0.05258066798,166,12
,514,300,0.00004761904762,-0.0000536,4.37,0.004141795881,0.0000536,0.018099648,0.00006033216,Sr2Ti0.8Nb0.2O4,SrO(SrTi1-xNbxO3),"n=1, x0.2",SrTiO3,,"solid state reaction, Ar",polycrystalline,Wang2009JAP,http://dx.doi.org/10.1063/1.3117943,,187,2,7,14,13.35714286,Page,http://dx.doi.org/10.1063/1.3117943,162886,0.03517620137,221,48
,515,400,0.0000566893424,-0.0000676,3.59,0.008981678708,0.0000676,0.03224422656,0.0000806105664,Sr2Ti0.8Nb0.2O4,SrO(SrTi1-xNbxO3),"n=1, x0.2",SrTiO3,,"solid state reaction, Ar",polycrystalline,Wang2009JAP,http://dx.doi.org/10.1063/1.3117943,,187,2,7,14,13.35714286,Page,http://dx.doi.org/10.1063/1.3117943,162886,0.04795721448,221,48
,516,700,0.00008654262224,-0.0001103,2.48,0.03967960442,0.0001103,0.09840541897,0.00014057917,Sr2Ti0.8Nb0.2O4,SrO(SrTi1-xNbxO3),"n=1, x0.2",SrTiO3,,"solid state reaction, Ar",polycrystalline,Wang2009JAP,http://dx.doi.org/10.1063/1.3117943,,187,2,7,14,13.35714286,Page,http://dx.doi.org/10.1063/1.3117943,162886,0.07958040323,221,48
,517,1000,0.0001333333333,-0.000167,1.92,0.1089414063,0.000167,0.2091675,0.0002091675,Sr2Ti0.8Nb0.2O4,SrO(SrTi1-xNbxO3),"n=1, x0.2",SrTiO3,,"solid state reaction, Ar",polycrystalline,Wang2009JAP,http://dx.doi.org/10.1063/1.3117943,,187,2,7,14,13.35714286,Page,http://dx.doi.org/10.1063/1.3117943,162886,0.0953125,221,48
,518,300,0.00001858736059,-0.0000424,4.96,0.005849969032,0.0000424,0.0290158464,0.000096719488,Sr3Ti1.6Nb0.4O7,SrO(SrTi1-xNbxO3)2,"n=2, x0.2",SrTiO3,,"solid state reaction, Ar",polycrystalline,Wang2009JAP,http://dx.doi.org/10.1063/1.3117943,,305,2,12,24,12.70833333,Page,http://dx.doi.org/10.1063/1.3117943,162886,0.0793983871,221,48
,519,400,0.00002173913043,-0.00005716,3.89,0.01545441826,0.00005716,0.06011768704,0.0001502942176,Sr3Ti1.6Nb0.4O7,SrO(SrTi1-xNbxO3)2,"n=2, x0.2",SrTiO3,,"solid state reaction, Ar",polycrystalline,Wang2009JAP,http://dx.doi.org/10.1063/1.3117943,,305,2,12,24,12.70833333,Page,http://dx.doi.org/10.1063/1.3117943,162886,0.1154138817,221,48
,520,700,0.00004291845494,-0.0000983,2.72,0.05794181467,0.0000983,0.1576017359,0.000225145337,Sr3Ti1.6Nb0.4O7,SrO(SrTi1-xNbxO3)2,"n=2, x0.2",SrTiO3,,"solid state reaction, Ar",polycrystalline,Wang2009JAP,http://dx.doi.org/10.1063/1.3117943,,305,2,12,24,12.70833333,Page,http://dx.doi.org/10.1063/1.3117943,162886,0.1463102941,221,48
,521,1000,0.000078125,-0.000158,2.14,0.1493173832,0.000158,0.3195392,0.0003195392,Sr3Ti1.6Nb0.4O7,SrO(SrTi1-xNbxO3)2,"n=2, x0.2",SrTiO3,,"solid state reaction, Ar",polycrystalline,Wang2009JAP,http://dx.doi.org/10.1063/1.3117943,,305,2,12,24,12.70833333,Page,http://dx.doi.org/10.1063/1.3117943,162886,0.1459439252,221,48
,522,300,0.0000145137881,-0.00005214,10.42,0.005392806174,0.00005214,0.05619304033,0.0001873101344,SrTi0.8Nb0.2O3,SrO(SrTi1-xNbxO3)2,n infinity,SrTiO3,,"solid state reaction, Ar",polycrystalline,Wang2009JAP,http://dx.doi.org/10.1063/1.3117943,,240.63,4,5,20,12.0315,Page,http://dx.doi.org/10.1103/PhysRevLett.101.205502,162889,0.04840191939,140,32
,523,400,0.00001420454545,-0.0000624,8.62,0.01272021828,0.0000624,0.1096482816,0.000274120704,SrTi0.8Nb0.2O3,SrO(SrTi1-xNbxO3)2,n infinity,SrTiO3,,"solid state reaction, Ar",polycrystalline,Wang2009JAP,http://dx.doi.org/10.1063/1.3117943,,240.63,4,5,20,12.0315,Page,http://dx.doi.org/10.1103/PhysRevLett.101.205502,162889,0.07971044084,140,32
,524,700,0.00001709401709,-0.00011,4.92,0.1007103659,0.00011,0.495495,0.00070785,SrTi0.8Nb0.2O3,SrO(SrTi1-xNbxO3)2,n infinity,SrTiO3,,"solid state reaction, Ar",polycrystalline,Wang2009JAP,http://dx.doi.org/10.1063/1.3117943,,240.63,4,5,20,12.0315,Page,http://dx.doi.org/10.1103/PhysRevLett.101.205502,162889,0.2030853659,140,32
,525,1000,0.00002564102564,-0.0001649,3.14,0.3377351561,0.0001649,1.06048839,0.00106048839,SrTi0.8Nb0.2O3,SrO(SrTi1-xNbxO3)2,n infinity,SrTiO3,,"solid state reaction, Ar",polycrystalline,Wang2009JAP,http://dx.doi.org/10.1063/1.3117943,,240.63,4,5,20,12.0315,Page,http://dx.doi.org/10.1103/PhysRevLett.101.205502,162889,0.3030573248,140,32
,526,300,0.00007013212893,-0.000167,,,0.000167,0.119299102,0.0003976636732,Sr0.95La0.05TiO3,Sr1-xLaxTiO3,0.05,SrTiO3,,"solid state reaction, Ar",polycrystalline,Muta2003JAC,http://dx.doi.org/10.1016/S0925-8388(02)00972-6,,59.83,1,5,5,11.966,Howard, http://dx.doi.org/10.1063/1.342963,65091,,221,48
,527,400,0.00004427364655,-0.000188,,,0.000188,0.3193231437,0.0007983078592,Sr0.95La0.05TiO3,Sr1-xLaxTiO3,0.05,SrTiO3,,"solid state reaction, Ar",polycrystalline,Muta2003JAC,http://dx.doi.org/10.1016/S0925-8388(02)00972-6,,59.83,1,5,5,11.966,Howard, http://dx.doi.org/10.1063/1.342963,65091,,221,48
,528,700,0.00009176669236,-0.000251,,,0.000251,0.480574148,0.0006865344972,Sr0.95La0.05TiO3,Sr1-xLaxTiO3,0.05,SrTiO3,,"solid state reaction, Ar",polycrystalline,Muta2003JAC,http://dx.doi.org/10.1016/S0925-8388(02)00972-6,,59.83,1,5,5,11.966,Howard, http://dx.doi.org/10.1063/1.342963,65091,,221,48
,529,1000,0.0001832585944,-0.000285,,,0.000285,0.4432261433,0.0004432261433,Sr0.95La0.05TiO3,Sr1-xLaxTiO3,0.05,SrTiO3,,"solid state reaction, Ar",polycrystalline,Muta2003JAC,http://dx.doi.org/10.1016/S0925-8388(02)00972-6,,59.83,1,5,5,11.966,Howard, http://dx.doi.org/10.1063/1.342963,65091,,221,48
,530,300,0.00002614215056,-0.0000976,5.88,0.01859097866,0.0000976,0.1093149545,0.0003643831818,Sr0.9La0.1TiO3,Sr1-xLaxTiO3,0.1,SrTiO3,,"solid state reaction, Ar",polycrystalline,Muta2003JAC,http://dx.doi.org/10.1016/S0925-8388(02)00972-6,,59.83,1,5,5,11.966,Howard, http://dx.doi.org/10.1063/1.342963,65091,0.04762033469,221,48
,531,400,0.00001650322968,-0.000115,5.28,0.06070896174,0.000115,0.320543318,0.000801358295,Sr0.9La0.1TiO3,Sr1-xLaxTiO3,0.1,SrTiO3,,"solid state reaction, Ar",polycrystalline,Muta2003JAC,http://dx.doi.org/10.1016/S0925-8388(02)00972-6,,59.83,1,5,5,11.966,Howard, http://dx.doi.org/10.1063/1.342963,65091,0.1120074606,221,48
,532,700,0.00003658929251,-0.000179,3.83,0.1600483923,0.000179,0.6129853425,0.0008756933464,Sr0.9La0.1TiO3,Sr1-xLaxTiO3,0.1,SrTiO3,,"solid state reaction, Ar",polycrystalline,Muta2003JAC,http://dx.doi.org/10.1016/S0925-8388(02)00972-6,,59.83,1,5,5,11.966,Howard, http://dx.doi.org/10.1063/1.342963,65091,0.1218807394,221,48
,533,1000,0.00007932541666,-0.000221,3.15,0.195461682,0.000221,0.6157042983,0.0006157042983,Sr0.9La0.1TiO3,Sr1-xLaxTiO3,0.1,SrTiO3,,"solid state reaction, Ar",polycrystalline,Muta2003JAC,http://dx.doi.org/10.1016/S0925-8388(02)00972-6,,59.83,1,5,5,11.966,Howard, http://dx.doi.org/10.1063/1.342963,65091,0.0976488,221,48
,534,300,0.000006129704548,-0.0000537,,,0.0000537,0.141133556,0.0004704451866,Sr0.8La0.2TiO3,Sr1-xLaxTiO3,0.2,SrTiO3,,"solid state reaction, Ar",polycrystalline,Muta2003JAC,http://dx.doi.org/10.1016/S0925-8388(02)00972-6,,60,1,5,5,12,Howard, http://dx.doi.org/10.1063/1.342963,65094,,221,48
,535,400,0.000005336777334,-0.0000647,,,0.0000647,0.3137541432,0.0007843853581,Sr0.8La0.2TiO3,Sr1-xLaxTiO3,0.2,SrTiO3,,"solid state reaction, Ar",polycrystalline,Muta2003JAC,http://dx.doi.org/10.1016/S0925-8388(02)00972-6,,60,1,5,5,12,Howard, http://dx.doi.org/10.1063/1.342963,65094,,221,48
,536,700,0.00001192059927,-0.000113,,,0.000113,0.7498196857,0.00107117098,Sr0.8La0.2TiO3,Sr1-xLaxTiO3,0.2,SrTiO3,,"solid state reaction, Ar",polycrystalline,Muta2003JAC,http://dx.doi.org/10.1016/S0925-8388(02)00972-6,,60,1,5,5,12,Howard, http://dx.doi.org/10.1063/1.342963,65094,,221,48
,537,1000,0.00002380617961,-0.000158,,,0.000158,1.048635288,0.001048635288,Sr0.8La0.2TiO3,Sr1-xLaxTiO3,0.2,SrTiO3,,"solid state reaction, Ar",polycrystalline,Muta2003JAC,http://dx.doi.org/10.1016/S0925-8388(02)00972-6,,60,1,5,5,12,Howard, http://dx.doi.org/10.1063/1.342963,65094,,221,48
,538,300,0.0003141788935,-0.000271305,6.0761,0.0115673781,0.000271305,0.07028454606,0.0002342818202,TiNiSn,Ti1-xNbxNiSn,0,TiNiSn,,"arc-melted, vacuum",polycrystalline,Muta2009JAC,http://dx.doi.org/10.1016/j.jallcom.2008.02.041,,208.21,4,3,12,17.35083333,Stadnyk,http://dx.doi.org/10.1016/j.jssc.2010.09.042,174568,0.003834503711,216,96
,539,400,0.00008392923087,-0.000295891,5.1951,0.08031864027,0.000295891,0.4172633681,0.00104315842,TiNiSn,Ti1-xNbxNiSn,0,TiNiSn,,"arc-melted, vacuum",polycrystalline,Muta2009JAC,http://dx.doi.org/10.1016/j.jallcom.2008.02.041,,208.21,4,3,12,17.35083333,Stadnyk,http://dx.doi.org/10.1016/j.jssc.2010.09.042,174568,0.02238425593,216,96
,540,700,0.00002761042791,-0.000255058,4.5516,0.3623587173,0.000255058,1.649311938,0.002356159911,TiNiSn,Ti1-xNbxNiSn,0,TiNiSn,,"arc-melted, vacuum",polycrystalline,Muta2009JAC,http://dx.doi.org/10.1016/j.jallcom.2008.02.041,,208.21,4,3,12,17.35083333,Stadnyk,http://dx.doi.org/10.1016/j.jssc.2010.09.042,174568,0.1359097583,216,96
,541,1000,0.00001626680157,-0.000159717,6.4417,0.2434443076,0.000159717,1.568195197,0.001568195197,TiNiSn,Ti1-xNbxNiSn,0,TiNiSn,,"arc-melted, vacuum",polycrystalline,Muta2009JAC,http://dx.doi.org/10.1016/j.jallcom.2008.02.041,,208.21,4,3,12,17.35083333,Stadnyk,http://dx.doi.org/10.1016/j.jssc.2010.09.042,174568,0.2328558548,216,96
,542,300,0.00001155085205,-0.000177319,6.8928,0.1184737412,0.000177319,0.8166158036,0.002722052679,Ti0.99Nb0.01NiSn,Ti1-xNbxNiSn,0.01,TiNiSn,,"arc-melted, vacuum",polycrystalline,Muta2009JAC,http://dx.doi.org/10.1016/j.jallcom.2008.02.041,,208.21,4,3,12,17.35083333,Stadnyk,http://dx.doi.org/10.1016/j.jssc.2010.09.042,174568,0.09193934018,216,96
,543,400,0.00001240099357,-0.000192458,5.8617,0.2038223752,0.000192458,1.194745617,0.002986864041,Ti0.99Nb0.01NiSn,Ti1-xNbxNiSn,0.01,TiNiSn,,"arc-melted, vacuum",polycrystalline,Muta2009JAC,http://dx.doi.org/10.1016/j.jallcom.2008.02.041,,208.21,4,3,12,17.35083333,Stadnyk,http://dx.doi.org/10.1016/j.jssc.2010.09.042,174568,0.134267143,216,96
,544,700,0.00001275479293,-0.000211295,4.8184,0.508510843,0.000211295,2.450208646,0.003500298065,Ti0.99Nb0.01NiSn,Ti1-xNbxNiSn,0.01,TiNiSn,,"arc-melted, vacuum",polycrystalline,Muta2009JAC,http://dx.doi.org/10.1016/j.jallcom.2008.02.041,,208.21,4,3,12,17.35083333,Stadnyk,http://dx.doi.org/10.1016/j.jssc.2010.09.042,174568,0.2779147543,216,96
,545,1000,0.00001142317969,-0.000172594,6.2917,0.4144731227,0.000172594,2.607740546,0.002607740546,Ti0.99Nb0.01NiSn,Ti1-xNbxNiSn,0.01,TiNiSn,,"arc-melted, vacuum",polycrystalline,Muta2009JAC,http://dx.doi.org/10.1016/j.jallcom.2008.02.041,,208.21,4,3,12,17.35083333,Stadnyk,http://dx.doi.org/10.1016/j.jssc.2010.09.042,174568,0.3394961171,216,96
,546,300,0.00000653919594,-0.000139982,7.4261,0.1210543776,0.000139982,0.8989619138,0.002996539713,Ti0.98Nb0.02NiSn,Ti1-xNbxNiSn,0.02,TiNiSn,,"arc-melted, vacuum",polycrystalline,Muta2009JAC,http://dx.doi.org/10.1016/j.jallcom.2008.02.041,,208.21,4,3,12,17.35083333,Stadnyk,http://dx.doi.org/10.1016/j.jssc.2010.09.042,174568,0.1507391067,216,96
,547,400,0.000007272145501,-0.000158575,6.3283,0.2185645951,0.000158575,1.383142327,0.003457855817,Ti0.98Nb0.02NiSn,Ti1-xNbxNiSn,0.02,TiNiSn,,"arc-melted, vacuum",polycrystalline,Muta2009JAC,http://dx.doi.org/10.1016/j.jallcom.2008.02.041,,208.21,4,3,12,17.35083333,Stadnyk,http://dx.doi.org/10.1016/j.jssc.2010.09.042,174568,0.2120802364,216,96
,548,700,0.000009078364442,-0.000188543,5.085,0.5390391339,0.000188543,2.741013996,0.00391573428,Ti0.98Nb0.02NiSn,Ti1-xNbxNiSn,0.02,TiNiSn,,"arc-melted, vacuum",polycrystalline,Muta2009JAC,http://dx.doi.org/10.1016/j.jallcom.2008.02.041,,208.21,4,3,12,17.35083333,Stadnyk,http://dx.doi.org/10.1016/j.jssc.2010.09.042,174568,0.369989412,216,96
,549,1000,0.000009603657073,-0.000174312,5.975,0.5295171349,0.000174312,3.163864881,0.003163864881,Ti0.98Nb0.02NiSn,Ti1-xNbxNiSn,0.02,TiNiSn,,"arc-melted, vacuum",polycrystalline,Muta2009JAC,http://dx.doi.org/10.1016/j.jallcom.2008.02.041,,208.21,4,3,12,17.35083333,Stadnyk,http://dx.doi.org/10.1016/j.jssc.2010.09.042,174568,0.4252215565,216,96
,550,300,0.000003506643336,-0.0000962097,6.9595,0.1137861337,0.0000962097,0.7918945973,0.002639648658,Ti0.95Nb0.05NiSn,Ti1-xNbxNiSn,0.05,TiNiSn,,"arc-melted, vacuum",polycrystalline,Muta2009JAC,http://dx.doi.org/10.1016/j.jallcom.2008.02.041,,208.21,4,3,12,17.35083333,Stadnyk,http://dx.doi.org/10.1016/j.jssc.2010.09.042,174568,0.2999448754,216,96
,551,400,0.000003957747092,-0.00011094,6.3783,0.1950218778,0.00011094,1.243908043,0.003109770108,Ti0.95Nb0.05NiSn,Ti1-xNbxNiSn,0.05,TiNiSn,,"arc-melted, vacuum",polycrystalline,Muta2009JAC,http://dx.doi.org/10.1016/j.jallcom.2008.02.041,,208.21,4,3,12,17.35083333,Stadnyk,http://dx.doi.org/10.1016/j.jssc.2010.09.042,174568,0.3866311462,216,96
,552,700,0.00000566575448,-0.000146063,5.2517,0.50190418,0.000146063,2.635850182,0.00376550026,Ti0.95Nb0.05NiSn,Ti1-xNbxNiSn,0.05,TiNiSn,,"arc-melted, vacuum",polycrystalline,Muta2009JAC,http://dx.doi.org/10.1016/j.jallcom.2008.02.041,,208.21,4,3,12,17.35083333,Stadnyk,http://dx.doi.org/10.1016/j.jssc.2010.09.042,174568,0.5740242055,216,96
,553,1000,0.00000725805281,-0.000142549,5.4917,0.509801867,0.000142549,2.799678913,0.002799678913,Ti0.95Nb0.05NiSn,Ti1-xNbxNiSn,0.05,TiNiSn,,"arc-melted, vacuum",polycrystalline,Muta2009JAC,http://dx.doi.org/10.1016/j.jallcom.2008.02.041,,208.21,4,3,12,17.35083333,Stadnyk,http://dx.doi.org/10.1016/j.jssc.2010.09.042,174568,0.6121571098,216,96
,554,300,0.0003141788935,-0.000353714,10.1428,0.0117785244,0.000353714,0.1194672173,0.0003982240577,ZrNiSn,Zr1-yNbyNiSn,0,ZrNiSn,,"arc-melted, vacuum",polycrystalline,Muta2009JAC,http://dx.doi.org/10.1016/j.jallcom.2008.02.041,,226.87,4,3,12,18.90583333,Skolozdra,http://dx.doi.org/10.1016/0304-8853(93)90861-U,646828,0.002297080491,216,96
,555,400,0.00008742022904,-0.000342674,8.395,0.06400142725,0.000342674,0.5372919818,0.001343229954,ZrNiSn,Zr1-yNbyNiSn,0,ZrNiSn,,"arc-melted, vacuum",polycrystalline,Muta2009JAC,http://dx.doi.org/10.1016/j.jallcom.2008.02.041,,226.87,4,3,12,18.90583333,Skolozdra,http://dx.doi.org/10.1016/0304-8853(93)90861-U,646828,0.01329894461,216,96
,556,700,0.00002797367118,-0.000284671,5.9849,0.3388270932,0.000284671,2.02784627,0.002896923243,ZrNiSn,Zr1-yNbyNiSn,0,ZrNiSn,,"arc-melted, vacuum",polycrystalline,Muta2009JAC,http://dx.doi.org/10.1016/j.jallcom.2008.02.041,,226.87,4,3,12,18.90583333,Skolozdra,http://dx.doi.org/10.1016/0304-8853(93)90861-U,646828,0.1020191034,216,96
,557,1000,0.00001589817537,-0.000212937,6.6417,0.42941353,0.000212937,2.852035842,0.002852035842,ZrNiSn,Zr1-yNbyNiSn,0,ZrNiSn,,"arc-melted, vacuum",polycrystalline,Muta2009JAC,http://dx.doi.org/10.1016/j.jallcom.2008.02.041,,226.87,4,3,12,18.90583333,Skolozdra,http://dx.doi.org/10.1016/0304-8853(93)90861-U,646828,0.2310804945,216,96
,558,300,0.00001095069559,-0.000170876,9.6761,0.08266874385,0.000170876,0.7999110323,0.002666370108,Zr0.99Nb0.01NiSn,Zr1-yNbyNiSn,0.01,ZrNiSn,,"arc-melted, vacuum",polycrystalline,Muta2009JAC,http://dx.doi.org/10.1016/j.jallcom.2008.02.041,,226.87,4,3,12,18.90583333,Skolozdra,http://dx.doi.org/10.1016/0304-8853(93)90861-U,646828,0.06908265603,216,96
,559,400,0.00001240346999,-0.000189025,8.2117,0.1403208509,0.000189025,1.152272731,0.002880681829,Zr0.99Nb0.01NiSn,Zr1-yNbyNiSn,0.01,ZrNiSn,,"arc-melted, vacuum",polycrystalline,Muta2009JAC,http://dx.doi.org/10.1016/j.jallcom.2008.02.041,,226.87,4,3,12,18.90583333,Skolozdra,http://dx.doi.org/10.1016/0304-8853(93)90861-U,646828,0.0958238338,216,96
,560,700,0.00001348732259,-0.000228446,6.0517,0.447571084,0.000228446,2.708565929,0.003869379898,Zr0.99Nb0.01NiSn,Zr1-yNbyNiSn,0.01,ZrNiSn,,"arc-melted, vacuum",polycrystalline,Muta2009JAC,http://dx.doi.org/10.1016/j.jallcom.2008.02.041,,226.87,4,3,12,18.90583333,Skolozdra,http://dx.doi.org/10.1016/0304-8853(93)90861-U,646828,0.2092592819,216,96
,561,1000,0.00001214573915,-0.000210789,6.0617,0.6035003112,0.000210789,3.658237836,0.003658237836,Zr0.99Nb0.01NiSn,Zr1-yNbyNiSn,0.01,ZrNiSn,,"arc-melted, vacuum",polycrystalline,Muta2009JAC,http://dx.doi.org/10.1016/j.jallcom.2008.02.041,,226.87,4,3,12,18.90583333,Skolozdra,http://dx.doi.org/10.1016/0304-8853(93)90861-U,646828,0.3314144481,216,96
,562,300,0.000006157445891,-0.000131398,10.0594,0.08362306522,0.000131398,0.8411978623,0.002803992874,Zr0.98Nb0.02NiSn,Zr1-yNbyNiSn,0.02,ZrNiSn,,"arc-melted, vacuum",polycrystalline,Muta2009JAC,http://dx.doi.org/10.1016/j.jallcom.2008.02.041,,226.87,4,3,12,18.90583333,Skolozdra,http://dx.doi.org/10.1016/0304-8853(93)90861-U,646828,0.1181784798,216,96
,563,400,0.000006914768563,-0.000148254,8.6783,0.1465077244,0.000148254,1.271437985,0.003178594962,Zr0.98Nb0.02NiSn,Zr1-yNbyNiSn,0.02,ZrNiSn,,"arc-melted, vacuum",polycrystalline,Muta2009JAC,http://dx.doi.org/10.1016/j.jallcom.2008.02.041,,226.87,4,3,12,18.90583333,Skolozdra,http://dx.doi.org/10.1016/0304-8853(93)90861-U,646828,0.1626437989,216,96
,564,700,0.000008739501674,-0.000193681,6.4517,0.4657053669,0.000193681,3.004591316,0.004292273308,Zr0.98Nb0.02NiSn,Zr1-yNbyNiSn,0.02,ZrNiSn,,"arc-melted, vacuum",polycrystalline,Muta2009JAC,http://dx.doi.org/10.1016/j.jallcom.2008.02.041,,226.87,4,3,12,18.90583333,Skolozdra,http://dx.doi.org/10.1016/0304-8853(93)90861-U,646828,0.3029193608,216,96
,565,1000,0.000009516015454,-0.000196196,6.2083,0.6515570737,0.000196196,4.045061781,0.004045061781,Zr0.98Nb0.02NiSn,Zr1-yNbyNiSn,0.02,ZrNiSn,,"arc-melted, vacuum",polycrystalline,Muta2009JAC,http://dx.doi.org/10.1016/j.jallcom.2008.02.041,,226.87,4,3,12,18.90583333,Skolozdra,http://dx.doi.org/10.1016/0304-8853(93)90861-U,646828,0.4130113558,216,96
,566,300,0.000003372487918,-0.000078184,8.8594,0.06137652745,0.000078184,0.5437592073,0.001812530691,Zr0.95Nb0.05NiSn,Zr1-yNbyNiSn,0.05,ZrNiSn,,"arc-melted, vacuum",polycrystalline,Muta2009JAC,http://dx.doi.org/10.1016/j.jallcom.2008.02.041,,226.87,4,3,12,18.90583333,Skolozdra,http://dx.doi.org/10.1016/0304-8853(93)90861-U,646828,0.2449945188,216,96
,567,400,0.000003643332337,-0.0000890283,8.2117,0.1059703306,0.0000890283,0.8701965637,0.002175491409,Zr0.95Nb0.05NiSn,Zr1-yNbyNiSn,0.05,ZrNiSn,,"arc-melted, vacuum",polycrystalline,Muta2009JAC,http://dx.doi.org/10.1016/j.jallcom.2008.02.041,,226.87,4,3,12,18.90583333,Skolozdra,http://dx.doi.org/10.1016/0304-8853(93)90861-U,646828,0.3262255367,216,96
,568,700,0.000004736979228,-0.000129304,6.6684,0.3705090638,0.000129304,2.470702641,0.003529575202,Zr0.95Nb0.05NiSn,Zr1-yNbyNiSn,0.05,ZrNiSn,,"arc-melted, vacuum",polycrystalline,Muta2009JAC,http://dx.doi.org/10.1016/j.jallcom.2008.02.041,,226.87,4,3,12,18.90583333,Skolozdra,http://dx.doi.org/10.1016/0304-8853(93)90861-U,646828,0.5407104253,216,96
,569,1000,0.000005865137039,-0.000150706,6.2417,0.6204117742,0.000150706,3.872424171,0.003872424171,Zr0.95Nb0.05NiSn,Zr1-yNbyNiSn,0.05,ZrNiSn,,"arc-melted, vacuum",polycrystalline,Muta2009JAC,http://dx.doi.org/10.1016/j.jallcom.2008.02.041,,226.87,4,3,12,18.90583333,Skolozdra,http://dx.doi.org/10.1016/0304-8853(93)90861-U,646828,0.6665132256,216,96
,570,300,0.0004586440647,0.0000501234,,,0.0000501234,0.001643336579,0.000005477788597,Ca3Co4O9,Lax(Ca3Co4O9),0,Ca3Co4O9,,"sol-gel, air",polycrystalline,Nan2002SSC,http://dx.doi.org/10.1016/S0038-1098(02)00555-0,,147.11,2,6.77,13.54,10.8648449,Nakatsugawa,http://dx.doi.org/10.1143/JJAP.46.3004,160556,,12,8
,571,400,0.0004103018591,0.0000580016,,,0.0000580016,0.00327971763,0.000008199294076,Ca3Co4O9,Lax(Ca3Co4O9),0,Ca3Co4O9,,"sol-gel, air",polycrystalline,Nan2002SSC,http://dx.doi.org/10.1016/S0038-1098(02)00555-0,,147.11,2,6.77,13.54,10.8648449,Nakatsugawa,http://dx.doi.org/10.1143/JJAP.46.3004,160556,,12,8
,572,700,0.0002873736634,0.0000842826,,,0.0000842826,0.01730321981,0.00002471888544,Ca3Co4O9,Lax(Ca3Co4O9),0,Ca3Co4O9,,"sol-gel, air",polycrystalline,Nan2002SSC,http://dx.doi.org/10.1016/S0038-1098(02)00555-0,,147.11,2,6.77,13.54,10.8648449,Nakatsugawa,http://dx.doi.org/10.1143/JJAP.46.3004,160556,,12,8
,573,1000,0.0002605306488,0.000118607,,,0.000118607,0.05399602892,0.00005399602892,Ca3Co4O9,Lax(Ca3Co4O9),0,Ca3Co4O9,,"sol-gel, air",polycrystalline,Nan2002SSC,http://dx.doi.org/10.1016/S0038-1098(02)00555-0,,147.11,2,6.77,13.54,10.8648449,Nakatsugawa,http://dx.doi.org/10.1143/JJAP.46.3004,160556,,12,8
,574,300,0.0004077737997,0.0000621344,,,0.0000621344,0.002840312693,0.000009467708975,La0.05Ca2.85Co3.8O8.55,Lax(Ca3Co4O9),0.05,Ca3Co4O9,,"sol-gel, air",polycrystalline,Nan2002SSC,http://dx.doi.org/10.1016/S0038-1098(02)00555-0,,147.11,2,6.77,13.54,10.8648449,Nakatsugawa,http://dx.doi.org/10.1143/JJAP.46.3004,160556,,12,8
,575,400,0.0003783178475,0.000070013,,,0.000070013,0.005182753287,0.00001295688322,La0.05Ca2.85Co3.8O8.55,Lax(Ca3Co4O9),0.05,Ca3Co4O9,,"sol-gel, air",polycrystalline,Nan2002SSC,http://dx.doi.org/10.1016/S0038-1098(02)00555-0,,147.11,2,6.77,13.54,10.8648449,Nakatsugawa,http://dx.doi.org/10.1143/JJAP.46.3004,160556,,12,8
,576,700,0.0002510972952,0.00008858,,,0.00008858,0.02187395717,0.00003124851024,La0.05Ca2.85Co3.8O8.55,Lax(Ca3Co4O9),0.05,Ca3Co4O9,,"sol-gel, air",polycrystalline,Nan2002SSC,http://dx.doi.org/10.1016/S0038-1098(02)00555-0,,147.11,2,6.77,13.54,10.8648449,Nakatsugawa,http://dx.doi.org/10.1143/JJAP.46.3004,160556,,12,8
,577,1000,0.0001908611848,0.000123896,,,0.000123896,0.08042608997,0.00008042608997,La0.05Ca2.85Co3.8O8.55,Lax(Ca3Co4O9),0.05,Ca3Co4O9,,"sol-gel, air",polycrystalline,Nan2002SSC,http://dx.doi.org/10.1016/S0038-1098(02)00555-0,,147.11,2,6.77,13.54,10.8648449,Nakatsugawa,http://dx.doi.org/10.1143/JJAP.46.3004,160556,,12,8
,578,300,0.0005960825455,0.0000597107,,,0.0000597107,0.001794399645,0.000005981332152,La0.3Ca2.7Co4O9,Lax(Ca3Co4O9),0.1,Ca3Co4O9,,"sol-gel, air",polycrystalline,Nan2002SSC,http://dx.doi.org/10.1016/S0038-1098(02)00555-0,,147.11,2,6.77,13.54,10.8648449,Nakatsugawa,http://dx.doi.org/10.1143/JJAP.46.3004,160556,,12,8
,579,400,0.0003867559299,0.0000684692,,,0.0000684692,0.004848568294,0.00001212142074,La0.3Ca2.7Co4O9,Lax(Ca3Co4O9),0.1,Ca3Co4O9,,"sol-gel, air",polycrystalline,Nan2002SSC,http://dx.doi.org/10.1016/S0038-1098(02)00555-0,,147.11,2,6.77,13.54,10.8648449,Nakatsugawa,http://dx.doi.org/10.1143/JJAP.46.3004,160556,,12,8
,580,700,0.0002069767731,0.000092437,,,0.000092437,0.02889802169,0.00004128288813,La0.3Ca2.7Co4O9,Lax(Ca3Co4O9),0.1,Ca3Co4O9,,"sol-gel, air",polycrystalline,Nan2002SSC,http://dx.doi.org/10.1016/S0038-1098(02)00555-0,,147.11,2,6.77,13.54,10.8648449,Nakatsugawa,http://dx.doi.org/10.1143/JJAP.46.3004,160556,,12,8
,581,1000,0.0001504012706,0.00012687,,,0.00012687,0.1070203519,0.0001070203519,La0.3Ca2.7Co4O9,Lax(Ca3Co4O9),0.1,Ca3Co4O9,,"sol-gel, air",polycrystalline,Nan2002SSC,http://dx.doi.org/10.1016/S0038-1098(02)00555-0,,147.11,2,6.77,13.54,10.8648449,Nakatsugawa,http://dx.doi.org/10.1143/JJAP.46.3004,160556,,12,8
,582,300,0.0004309434645,0.0000653296,,,0.0000653296,0.002971125208,0.000009903750695,La0.45Ca2.55Co4O9,Lax(Ca3Co4O9),0.15,Ca3Co4O9,,"sol-gel, air",polycrystalline,Nan2002SSC,http://dx.doi.org/10.1016/S0038-1098(02)00555-0,,147.11,2,6.77,13.54,10.8648449,Nakatsugawa,http://dx.doi.org/10.1143/JJAP.46.3004,160556,,12,8
,583,400,0.0003725032967,0.0000730975,,,0.0000730975,0.005737661443,0.00001434415361,La0.45Ca2.55Co4O9,Lax(Ca3Co4O9),0.15,Ca3Co4O9,,"sol-gel, air",polycrystalline,Nan2002SSC,http://dx.doi.org/10.1016/S0038-1098(02)00555-0,,147.11,2,6.77,13.54,10.8648449,Nakatsugawa,http://dx.doi.org/10.1143/JJAP.46.3004,160556,,12,8
