Repository: janosh/thermo

<h1 align='center'>Data-Driven Risk-Conscious<br />Thermoelectric Materials Discovery</h1>

<h4 align='center'>
</h4>

## Project description

The aim is to discover high-figure–of-merit ($zT > 1$) and sustainable (lead-free and rare earth-free) bulk thermoelectrics using machine learning-guided experimentation. The key advance is going beyond 'big data' which in this domain is unattainable for the foreseeable future since both first-principles calculations and experimental synthesis and characterization of bulk thermoelectrics are costly and low throughput.

File: data/gaultois_targets.csv (part 6 of 9)
# Outliers,Original Index,Temperature (K),Electrical Resistivity (Ohm m),Seebeck Coefficient (V/K),Thermal Conductivity (W/(m K)),Figure of Merit,Thermopower (V/K),Thermal Conductivity x Figure of Merit (W/m K),Power Factor (W/(K^2 m)),Formula,Series,Series Index,Family,Electrical Conductivity (S/m),Preparative Route,Final Form,Authors,DOI,Comments,Cell Volume (A^3),Formula Units per Cell,Atoms per Formula Unit,Total Atoms Per Unit Cell,Average Atomic Volume,Author of Unit Cell,Unit Cell DOI,ICSD ID,Electronic over Total Thermal Conductivity,Space Group,Number of Symmetry Elements
outliers,orig_index,T,rho,seebeck,kappa,zT,seebeck_abs,kappa_zT,power_factor,formula,series,x,family,sigma,preparative_route,final_form,authors,doi,comments,cell_volume,formula_units_per_cell,atoms_per_formula_unit,total_atoms_per_unit_cell,average_atomic_volume,author_of_unit_cell,unit_cell_doi,icsd_id,kel/ktot,space_group,symmetry_elements
,584,700,0.0002297002412,0.0000950781,,,0.0000950781,0.02754847595,0.00003935496564,La0.45Ca2.55Co4O9,Lax(Ca3Co4O9),0.15,Ca3Co4O9,,"sol-gel, air",polycrystalline,Nan2002SSC,http://dx.doi.org/10.1016/S0038-1098(02)00555-0,,147.11,2,6.77,13.54,10.8648449,Nakatsugawa,http://dx.doi.org/10.1143/JJAP.46.3004,160556,,12,8
,585,1000,0.0001759148009,0.000131717,,,0.000131717,0.09862369736,0.00009862369736,La0.45Ca2.55Co4O9,Lax(Ca3Co4O9),0.15,Ca3Co4O9,,"sol-gel, air",polycrystalline,Nan2002SSC,http://dx.doi.org/10.1016/S0038-1098(02)00555-0,,147.11,2,6.77,13.54,10.8648449,Nakatsugawa,http://dx.doi.org/10.1143/JJAP.46.3004,160556,,12,8
,586,300,0.00000508654,0.0000215075,1.9384,0.0140745738,0.0000215075,0.02728215386,0.00009094051285,Cr1.3Mo6S8,TMMo6S8,,TMMo6S8,,"solid state reaction, vacuum",polycrystalline,Ohta2010JEM,http://dx.doi.org/10.1007/s11664-009-0975-0,,269.41,1,15.3,15.3,17.60849673,Harbrecht,http://dx.doi.org/10.1016/0925-8388(92)90288-K,40697,0.742412398,2,2
,587,400,0.00000551923,0.000027071,2.1055,0.0252252135,0.000027071,0.05311168703,0.0001327792176,Cr1.3Mo6S8,TMMo6S8,,TMMo6S8,,"solid state reaction, vacuum",polycrystalline,Ohta2010JEM,http://dx.doi.org/10.1007/s11664-009-0975-0,,269.41,1,15.3,15.3,17.60849673,Harbrecht,http://dx.doi.org/10.1016/0925-8388(92)90288-K,40697,0.8398777563,2,2
,588,700,0.00000693269,0.00005122,2.6905,0.09845605066,0.00005122,0.2648960043,0.0003784228633,Cr1.3Mo6S8,TMMo6S8,,TMMo6S8,,"solid state reaction, vacuum",polycrystalline,Ohta2010JEM,http://dx.doi.org/10.1007/s11664-009-0975-0,,269.41,1,15.3,15.3,17.60849673,Harbrecht,http://dx.doi.org/10.1016/0925-8388(92)90288-K,40697,0.9156997363,2,2
,589,1000,0.00000814423,0.0000699615,3.1915,0.1883099838,0.0000699615,0.6009913131,0.0006009913131,Cr1.3Mo6S8,TMMo6S8,,TMMo6S8,,"solid state reaction, vacuum",polycrystalline,Ohta2010JEM,http://dx.doi.org/10.1007/s11664-009-0975-0,,269.41,1,15.3,15.3,17.60849673,Harbrecht,http://dx.doi.org/10.1016/0925-8388(92)90288-K,40697,0.938739187,2,2
,590,300,0.00000690385,0.0000272882,1.4323,0.02259153263,0.0000272882,0.03235785218,0.0001078595073,Mn1.3Mo6S8,TMMo6S8,,TMMo6S8,,"solid state reaction, vacuum",polycrystalline,Ohta2010JEM,http://dx.doi.org/10.1007/s11664-009-0975-0,,816.76,3,15,45,18.15022222,Levi,http://dx.doi.org/10.1021/ic900805g,249898,0.7402624875,148,6
,591,400,0.00000736538,0.0000309869,1.6274,0.03204252875,0.0000309869,0.05214601129,0.0001303650282,Mn1.3Mo6S8,TMMo6S8,,TMMo6S8,,"solid state reaction, vacuum",polycrystalline,Ohta2010JEM,http://dx.doi.org/10.1007/s11664-009-0975-0,,816.76,3,15,45,18.15022222,Levi,http://dx.doi.org/10.1021/ic900805g,249898,0.8142548383,148,6
,592,700,0.00000877885,0.0000476766,2.3532,0.0770215271,0.0000476766,0.1812470576,0.0002589243679,Mn1.3Mo6S8,TMMo6S8,,TMMo6S8,,"solid state reaction, vacuum",polycrystalline,Ohta2010JEM,http://dx.doi.org/10.1007/s11664-009-0975-0,,816.76,3,15,45,18.15022222,Levi,http://dx.doi.org/10.1021/ic900805g,249898,0.8267827333,148,6
,593,1000,0.00000961538,0.0000574673,2.8822,0.1191656318,0.0000574673,0.3434591841,0.0003434591841,Mn1.3Mo6S8,TMMo6S8,,TMMo6S8,,"solid state reaction, vacuum",polycrystalline,Ohta2010JEM,http://dx.doi.org/10.1007/s11664-009-0975-0,,816.76,3,15,45,18.15022222,Levi,http://dx.doi.org/10.1021/ic900805g,249898,0.8804389765,148,6
,594,300,0.0000065,0.0000226264,1.4885,0.01587413174,0.0000226264,0.02362864509,0.0000787621503,Fe1.3Mo6S8,TMMo6S8,,TMMo6S8,,"solid state reaction, vacuum",polycrystalline,Ohta2010JEM,http://dx.doi.org/10.1007/s11664-009-0975-0,,807.22,3,15,45,17.93822222,Wada,http://dx.doi.org/10.1016/0022-5088(85)90147-X,632653,0.7565695977,148,6
,595,400,0.00000673077,0.0000281894,1.8524,0.02549365669,0.0000281894,0.04722444965,0.0001180611241,Fe1.3Mo6S8,TMMo6S8,,TMMo6S8,,"solid state reaction, vacuum",polycrystalline,Ohta2010JEM,http://dx.doi.org/10.1007/s11664-009-0975-0,,807.22,3,15,45,17.93822222,Wada,http://dx.doi.org/10.1016/0022-5088(85)90147-X,632653,0.7827990591,148,6
,596,700,0.00000759615,0.0000452526,2.775,0.06800308168,0.0000452526,0.1887085517,0.0002695836452,Fe1.3Mo6S8,TMMo6S8,,TMMo6S8,,"solid state reaction, vacuum",polycrystalline,Ohta2010JEM,http://dx.doi.org/10.1007/s11664-009-0975-0,,807.22,3,15,45,17.93822222,Wada,http://dx.doi.org/10.1016/0022-5088(85)90147-X,632653,0.8102729613,148,6
,597,1000,0.00000825962,0.0000539242,3.4165,0.1030447641,0.0000539242,0.3520524365,0.0003520524365,Fe1.3Mo6S8,TMMo6S8,,TMMo6S8,,"solid state reaction, vacuum",polycrystalline,Ohta2010JEM,http://dx.doi.org/10.1007/s11664-009-0975-0,,807.22,3,15,45,17.93822222,Wada,http://dx.doi.org/10.1016/0022-5088(85)90147-X,632653,0.8646659042,148,6
,598,300,0.00000618269,0.00000826675,1.7135,0.001935215271,0.00000826675,0.003315991368,0.00001105330456,Ni2.0Mo6S8,TMMo6S8,,TMMo6S8,,"solid state reaction, vacuum",polycrystalline,Ohta2010JEM,http://dx.doi.org/10.1007/s11664-009-0975-0,,801.34,3,16,48,16.69458333,Ritter,http://dx.doi.org/10.1007/BF01320505,602930,0.6909545814,148,6
,599,400,0.00000511538,0.00000916846,2.3304,0.002820618875,0.00000916846,0.006573170226,0.00001643292556,Ni2.0Mo6S8,TMMo6S8,,TMMo6S8,,"solid state reaction, vacuum",polycrystalline,Ohta2010JEM,http://dx.doi.org/10.1007/s11664-009-0975-0,,801.34,3,16,48,16.69458333,Ritter,http://dx.doi.org/10.1007/BF01320505,602930,0.8187313965,148,6
,600,700,0.00000456731,0.0000208232,4.2372,0.0156838806,0.0000208232,0.06645573889,0.00009493676984,Ni2.0Mo6S8,TMMo6S8,,TMMo6S8,,"solid state reaction, vacuum",polycrystalline,Ohta2010JEM,http://dx.doi.org/10.1007/s11664-009-0975-0,,801.34,3,16,48,16.69458333,Ritter,http://dx.doi.org/10.1007/BF01320505,602930,0.8825684799,148,6
,601,1000,0.00000468269,0.0000332249,5.9752,0.03945295259,0.0000332249,0.2357392823,0.0002357392823,Ni2.0Mo6S8,TMMo6S8,,TMMo6S8,,"solid state reaction, vacuum",polycrystalline,Ohta2010JEM,http://dx.doi.org/10.1007/s11664-009-0975-0,,801.34,3,16,48,16.69458333,Ritter,http://dx.doi.org/10.1007/BF01320505,602930,0.8720511759,148,6
,602,300,0.00000831731,0.0000478006,1.3479,0.06114309081,0.0000478006,0.0824147721,0.000274715907,Cu4.0Mo6S8,TMMo6S8,,TMMo6S8,,"solid state reaction, vacuum",polycrystalline,Ohta2010JEM,http://dx.doi.org/10.1007/s11664-009-0975-0,,853.58,6,9,54,15.80703704,Fischer,http://dx.doi.org/10.1006/jssc.1993.1007,602374,0.6529358568,148,6
,603,400,0.00001025,0.0000615689,1.4306,0.1034047989,0.0000615689,0.1479309053,0.0003698272631,Cu4.0Mo6S8,TMMo6S8,,TMMo6S8,,"solid state reaction, vacuum",polycrystalline,Ohta2010JEM,http://dx.doi.org/10.1007/s11664-009-0975-0,,853.58,6,9,54,15.80703704,Fischer,http://dx.doi.org/10.1006/jssc.1993.1007,602374,0.6655914455,148,6
,604,700,0.0000168846,0.0001053,1.7908,0.2566947108,0.0001053,0.4596888881,0.0006566984116,Cu4.0Mo6S8,TMMo6S8,,TMMo6S8,,"solid state reaction, vacuum",polycrystalline,Ohta2010JEM,http://dx.doi.org/10.1007/s11664-009-0975-0,,853.58,6,9,54,15.80703704,Fischer,http://dx.doi.org/10.1006/jssc.1993.1007,602374,0.5648719431,148,6
,605,1000,0.0000217885,0.000132993,2.0386,0.39819721,0.000132993,0.8117648323,0.0008117648323,Cu4.0Mo6S8,TMMo6S8,,TMMo6S8,,"solid state reaction, vacuum",polycrystalline,Ohta2010JEM,http://dx.doi.org/10.1007/s11664-009-0975-0,,853.58,6,9,54,15.80703704,Fischer,http://dx.doi.org/10.1006/jssc.1993.1007,602374,0.549326403,148,6
,606,300,0.00003705583944,-0.0000826524,3.5909,0.01540182645,0.0000826524,0.0553064186,0.0001843547287,Ca0.9Bi0.1MnO3,Ca1-xBixMnO3,0.1,CaMnO3,,"solid state reaction, air",polycrystalline,Ohtaki1995JSSC,http://dx.doi.org/10.1006/jssc.1995.1384,,213.57,4,5,20,10.6785,Sousa,http://dx.doi.org/10.1016/S1293-2558(03)00028-1,98592,0.05501119942,62,8
,607,400,0.00003996594901,-0.000100786,3.1467,0.03230836196,0.000100786,0.1016647226,0.0002541618064,Ca0.9Bi0.1MnO3,Ca1-xBixMnO3,0.1,CaMnO3,,"solid state reaction, air",polycrystalline,Ohtaki1995JSSC,http://dx.doi.org/10.1006/jssc.1995.1384,,213.57,4,5,20,10.6785,Sousa,http://dx.doi.org/10.1016/S1293-2558(03)00028-1,98592,0.07760761687,62,8
,608,700,0.00004997001799,-0.000119707,2.2145,0.09064668861,0.000119707,0.2007370919,0.0002867672742,Ca0.9Bi0.1MnO3,Ca1-xBixMnO3,0.1,CaMnO3,,"solid state reaction, air",polycrystalline,Ohtaki1995JSSC,http://dx.doi.org/10.1006/jssc.1995.1384,,213.57,4,5,20,10.6785,Sousa,http://dx.doi.org/10.1016/S1293-2558(03)00028-1,98592,0.1543485934,62,8
,609,1000,0.00005189332807,-0.0000960071,1.8414,0.09645995169,0.0000960071,0.177621355,0.000177621355,Ca0.9Bi0.1MnO3,Ca1-xBixMnO3,0.1,CaMnO3,,"solid state reaction, air",polycrystalline,Ohtaki1995JSSC,http://dx.doi.org/10.1006/jssc.1995.1384,,213.57,4,5,20,10.6785,Sousa,http://dx.doi.org/10.1016/S1293-2558(03)00028-1,98592,0.2553466493,62,8
,610,300,0.00007290755322,-0.0000491829,,,0.0000491829,0.009953526948,0.00003317842316,Ca0.9Ce0.1MnO3,Ca1-xCexMnO3,0.1,CaMnO3,,"solid state reaction, air",polycrystalline,Ohtaki1995JSSC,http://dx.doi.org/10.1006/jssc.1995.1384,,215.14,4,5,20,10.757,Kennedy,http://dx.doi.org/10.1016/j.jssc.2008.12.032,246406,,62,8
,611,400,0.00006446871333,-0.0000553822,,,0.0000553822,0.01903055245,0.00004757638114,Ca0.9Ce0.1MnO3,Ca1-xCexMnO3,0.1,CaMnO3,,"solid state reaction, air",polycrystalline,Ohtaki1995JSSC,http://dx.doi.org/10.1006/jssc.1995.1384,,215.14,4,5,20,10.757,Kennedy,http://dx.doi.org/10.1016/j.jssc.2008.12.032,246406,,62,8
,612,700,0.00006657302062,-0.0000599632,,,0.0000599632,0.03780675302,0.00005400964716,Ca0.9Ce0.1MnO3,Ca1-xCexMnO3,0.1,CaMnO3,,"solid state reaction, air",polycrystalline,Ohtaki1995JSSC,http://dx.doi.org/10.1006/jssc.1995.1384,,215.14,4,5,20,10.757,Kennedy,http://dx.doi.org/10.1016/j.jssc.2008.12.032,246406,,62,8
,613,1000,0.00007892597533,-0.0000804739,,,0.0000804739,0.08205218313,0.00008205218313,Ca0.9Ce0.1MnO3,Ca1-xCexMnO3,0.1,CaMnO3,,"solid state reaction, air",polycrystalline,Ohtaki1995JSSC,http://dx.doi.org/10.1006/jssc.1995.1384,,215.14,4,5,20,10.757,Kennedy,http://dx.doi.org/10.1016/j.jssc.2008.12.032,246406,,62,8
,614,300,0.0001775574487,-0.0000866384,,,0.0000866384,0.01268245136,0.00004227483786,Ca0.9Y0.1MnO3,Ca1-xYxMnO3,0.1,CaMnO3,,"solid state reaction, air",polycrystalline,Ohtaki1995JSSC,http://dx.doi.org/10.1006/jssc.1995.1384,,215.14,4,5,20,10.757,Kennedy,http://dx.doi.org/10.1016/j.jssc.2008.12.032,246406,,62,8
,615,400,0.000151339506,-0.0000912314,,,0.0000912314,0.02199866662,0.00005499666655,Ca0.9Y0.1MnO3,Ca1-xYxMnO3,0.1,CaMnO3,,"solid state reaction, air",polycrystalline,Ohtaki1995JSSC,http://dx.doi.org/10.1006/jssc.1995.1384,,215.14,4,5,20,10.757,Kennedy,http://dx.doi.org/10.1016/j.jssc.2008.12.032,246406,,62,8
,616,700,0.0001585924602,-0.000102587,,,0.000102587,0.04645154498,0.00006635934997,Ca0.9Y0.1MnO3,Ca1-xYxMnO3,0.1,CaMnO3,,"solid state reaction, air",polycrystalline,Ohtaki1995JSSC,http://dx.doi.org/10.1006/jssc.1995.1384,,215.14,4,5,20,10.757,Kennedy,http://dx.doi.org/10.1016/j.jssc.2008.12.032,246406,,62,8
,617,1000,0.0001759838376,-0.000107567,,,0.000107567,0.06574842124,0.00006574842124,Ca0.9Y0.1MnO3,Ca1-xYxMnO3,0.1,CaMnO3,,"solid state reaction, air",polycrystalline,Ohtaki1995JSSC,http://dx.doi.org/10.1006/jssc.1995.1384,,215.14,4,5,20,10.757,Kennedy,http://dx.doi.org/10.1016/j.jssc.2008.12.032,246406,,62,8
,618,300,0.00008634907477,-0.000102175,,,0.000102175,0.03627044292,0.0001209014764,Ca0.9Sm0.1MnO3,Ca1-xSmxMnO3,0.1,CaMnO3,,"solid state reaction, air",polycrystalline,Ohtaki1995JSSC,http://dx.doi.org/10.1006/jssc.1995.1384,,210.39,4,5,20,10.5195,Wang,http://dx.doi.org/10.1021/jp809049s,164748,,62,8
,619,400,0.0000746898504,-0.000105968,,,0.000105968,0.06013784719,0.000150344618,Ca0.9Sm0.1MnO3,Ca1-xSmxMnO3,0.1,CaMnO3,,"solid state reaction, air",polycrystalline,Ohtaki1995JSSC,http://dx.doi.org/10.1006/jssc.1995.1384,,210.39,4,5,20,10.5195,Wang,http://dx.doi.org/10.1021/jp809049s,164748,,62,8
,620,700,0.00007884569897,-0.000146796,,,0.000146796,0.1913147594,0.0002733067992,Ca0.9Sm0.1MnO3,Ca1-xSmxMnO3,0.1,CaMnO3,,"solid state reaction, air",polycrystalline,Ohtaki1995JSSC,http://dx.doi.org/10.1006/jssc.1995.1384,,210.39,4,5,20,10.5195,Wang,http://dx.doi.org/10.1021/jp809049s,164748,,62,8
,621,1000,0.00007834534629,-0.000122707,,,0.000122707,0.1921876482,0.0001921876482,Ca0.9Sm0.1MnO3,Ca1-xSmxMnO3,0.1,CaMnO3,,"solid state reaction, air",polycrystalline,Ohtaki1995JSSC,http://dx.doi.org/10.1006/jssc.1995.1384,,210.39,4,5,20,10.5195,Wang,http://dx.doi.org/10.1021/jp809049s,164748,,62,8
,622,300,0.004620388852,-0.0000699028,,,0.0000699028,0.0003172720914,0.000001057573638,Ca0.9Sb0.1MnO3,Ca1-xSbxMnO3,0.1,CaMnO3,,"solid state reaction, air",polycrystalline,Ohtaki1995JSSC,http://dx.doi.org/10.1006/jssc.1995.1384,,210.39,4,5,20,10.5195,Wang,http://dx.doi.org/10.1021/jp809049s,164748,,62,8
,623,400,0.001152837421,-0.0000709189,,,0.0000709189,0.001745082276,0.00000436270569,Ca0.9Sb0.1MnO3,Ca1-xSbxMnO3,0.1,CaMnO3,,"solid state reaction, air",polycrystalline,Ohtaki1995JSSC,http://dx.doi.org/10.1006/jssc.1995.1384,,210.39,4,5,20,10.5195,Wang,http://dx.doi.org/10.1021/jp809049s,164748,,62,8
,624,700,0.0006706638231,-0.0000810778,,,0.0000810778,0.006861152486,0.000009801646409,Ca0.9Sb0.1MnO3,Ca1-xSbxMnO3,0.1,CaMnO3,,"solid state reaction, air",polycrystalline,Ohtaki1995JSSC,http://dx.doi.org/10.1006/jssc.1995.1384,,210.39,4,5,20,10.5195,Wang,http://dx.doi.org/10.1021/jp809049s,164748,,62,8
,625,1000,0.0006423185129,-0.0000701149,,,0.0000701149,0.007653678204,0.000007653678204,Ca0.9Sb0.1MnO3,Ca1-xSbxMnO3,0.1,CaMnO3,,"solid state reaction, air",polycrystalline,Ohtaki1995JSSC,http://dx.doi.org/10.1006/jssc.1995.1384,,210.39,4,5,20,10.5195,Wang,http://dx.doi.org/10.1021/jp809049s,164748,,62,8
,626,300,0.00007963495337,-0.0000930096,,,0.0000930096,0.03258915335,0.0001086305112,Ca0.9La0.1MnO3,Ca1-xLaxMnO3,0.1,CaMnO3,,"solid state reaction, air",polycrystalline,Ohtaki1995JSSC,http://dx.doi.org/10.1006/jssc.1995.1384,,212.03,4,5,20,10.6015,Wang,http://dx.doi.org/10.1021/jp809049s,164745,,62,8
,627,400,0.00006990171818,-0.000098403,,,0.000098403,0.05541008525,0.0001385252131,Ca0.9La0.1MnO3,Ca1-xLaxMnO3,0.1,CaMnO3,,"solid state reaction, air",polycrystalline,Ohtaki1995JSSC,http://dx.doi.org/10.1006/jssc.1995.1384,,212.03,4,5,20,10.6015,Wang,http://dx.doi.org/10.1021/jp809049s,164745,,62,8
,628,700,0.00008549054475,-0.000116934,,,0.000116934,0.1119596591,0.0001599423702,Ca0.9La0.1MnO3,Ca1-xLaxMnO3,0.1,CaMnO3,,"solid state reaction, air",polycrystalline,Ohtaki1995JSSC,http://dx.doi.org/10.1006/jssc.1995.1384,,212.03,4,5,20,10.6015,Wang,http://dx.doi.org/10.1021/jp809049s,164745,,62,8
,629,1000,0.0001028569548,-0.000088437,,,0.000088437,0.07603864013,0.00007603864013,Ca0.9La0.1MnO3,Ca1-xLaxMnO3,0.1,CaMnO3,,"solid state reaction, air",polycrystalline,Ohtaki1995JSSC,http://dx.doi.org/10.1006/jssc.1995.1384,,212.03,4,5,20,10.6015,Wang,http://dx.doi.org/10.1021/jp809049s,164745,,62,8
,630,300,0.0004453827174,-0.000274285,,,0.000274285,0.05067479605,0.0001689159868,Ca0.9Pb0.1MnO3,Ca1-xPbxMnO3,0.1,CaMnO3,,"solid state reaction, air",polycrystalline,Ohtaki1995JSSC,http://dx.doi.org/10.1006/jssc.1995.1384,,212.03,4,5,20,10.6015,Wang,http://dx.doi.org/10.1021/jp809049s,164745,,62,8
,631,400,0.0005246920058,-0.000266152,,,0.000266152,0.05400264256,0.0001350066064,Ca0.9Pb0.1MnO3,Ca1-xPbxMnO3,0.1,CaMnO3,,"solid state reaction, air",polycrystalline,Ohtaki1995JSSC,http://dx.doi.org/10.1006/jssc.1995.1384,,212.03,4,5,20,10.6015,Wang,http://dx.doi.org/10.1021/jp809049s,164745,,62,8
,632,700,0.0006050229001,-0.000277092,,,0.000277092,0.08883297395,0.0001269042485,Ca0.9Pb0.1MnO3,Ca1-xPbxMnO3,0.1,CaMnO3,,"solid state reaction, air",polycrystalline,Ohtaki1995JSSC,http://dx.doi.org/10.1006/jssc.1995.1384,,212.03,4,5,20,10.6015,Wang,http://dx.doi.org/10.1021/jp809049s,164745,,62,8
,633,1000,0.0004681735613,-0.000114746,,,0.000114746,0.02812342602,0.00002812342602,Ca0.9Pb0.1MnO3,Ca1-xPbxMnO3,0.1,CaMnO3,,"solid state reaction, air",polycrystalline,Ohtaki1995JSSC,http://dx.doi.org/10.1006/jssc.1995.1384,,212.03,4,5,20,10.6015,Wang,http://dx.doi.org/10.1021/jp809049s,164745,,62,8
,634,300,0.002149931955,-0.000348389,,,0.000348389,0.01693656793,0.00005645522644,Ca0.9In0.1MnO3,Ca1-xInxMnO3,0.1,CaMnO3,,"solid state reaction, air",polycrystalline,Ohtaki1995JSSC,http://dx.doi.org/10.1006/jssc.1995.1384,,212.03,4,5,20,10.6015,Wang,http://dx.doi.org/10.1021/jp809049s,164745,,62,8
,635,400,0.002046136281,-0.000356591,,,0.000356591,0.02485800041,0.00006214500103,Ca0.9In0.1MnO3,Ca1-xInxMnO3,0.1,CaMnO3,,"solid state reaction, air",polycrystalline,Ohtaki1995JSSC,http://dx.doi.org/10.1006/jssc.1995.1384,,212.03,4,5,20,10.6015,Wang,http://dx.doi.org/10.1021/jp809049s,164745,,62,8
,636,700,0.002307976366,-0.000410971,,,0.000410971,0.0512258339,0.00007317976272,Ca0.9In0.1MnO3,Ca1-xInxMnO3,0.1,CaMnO3,,"solid state reaction, air",polycrystalline,Ohtaki1995JSSC,http://dx.doi.org/10.1006/jssc.1995.1384,,212.03,4,5,20,10.6015,Wang,http://dx.doi.org/10.1021/jp809049s,164745,,62,8
,637,1000,0.001734328607,-0.000234678,,,0.000234678,0.03175509155,0.00003175509155,Ca0.9In0.1MnO3,Ca1-xInxMnO3,0.1,CaMnO3,,"solid state reaction, air",polycrystalline,Ohtaki1995JSSC,http://dx.doi.org/10.1006/jssc.1995.1384,,212.03,4,5,20,10.6015,Wang,http://dx.doi.org/10.1021/jp809049s,164745,,62,8
,638,300,0.02197937455,-0.000283848,,,0.000283848,0.00109970855,0.000003665695168,Ca0.9Sn0.1MnO3,Ca1-xSnxMnO3,0.1,CaMnO3,,"solid state reaction, air",polycrystalline,Ohtaki1995JSSC,http://dx.doi.org/10.1006/jssc.1995.1384,,212.03,4,5,20,10.6015,Wang,http://dx.doi.org/10.1021/jp809049s,164745,,62,8
,639,400,0.02301596618,-0.000281694,,,0.000281694,0.00137906893,0.000003447672326,Ca0.9Sn0.1MnO3,Ca1-xSnxMnO3,0.1,CaMnO3,,"solid state reaction, air",polycrystalline,Ohtaki1995JSSC,http://dx.doi.org/10.1006/jssc.1995.1384,,212.03,4,5,20,10.6015,Wang,http://dx.doi.org/10.1021/jp809049s,164745,,62,8
,640,700,0.0208200172,-0.00025518,,,0.00025518,0.002189324929,0.000003127607042,Ca0.9Sn0.1MnO3,Ca1-xSnxMnO3,0.1,CaMnO3,,"solid state reaction, air",polycrystalline,Ohtaki1995JSSC,http://dx.doi.org/10.1006/jssc.1995.1384,,212.03,4,5,20,10.6015,Wang,http://dx.doi.org/10.1021/jp809049s,164745,,62,8
,641,1000,0.004786773188,-0.000145433,,,0.000145433,0.004418583596,0.000004418583596,Ca0.9Sn0.1MnO3,Ca1-xSnxMnO3,0.1,CaMnO3,,"solid state reaction, air",polycrystalline,Ohtaki1995JSSC,http://dx.doi.org/10.1006/jssc.1995.1384,,212.03,4,5,20,10.6015,Wang,http://dx.doi.org/10.1021/jp809049s,164745,,62,8
,642,300,0.06975397772,-0.000476683,2.9898,0.000326865788,0.000476683,0.0009772633328,0.000003257544443,CaMnO3,CaMnO3,0,CaMnO3,,"solid state reaction, air",polycrystalline,Ohtaki1995JSSC,http://dx.doi.org/10.1006/jssc.1995.1384,,206.97,4,5,20,10.3485,Poeppelmeier,http://dx.doi.org/10.1016/0022-4596(82)90292-4,35218,0.00003509942203,62,8
,643,400,0.02869819259,-0.000460992,3.1783,0.0009319601342,0.000460992,0.002962048894,0.000007405122236,CaMnO3,CaMnO3,0,CaMnO3,,"solid state reaction, air",polycrystalline,Ohtaki1995JSSC,http://dx.doi.org/10.1006/jssc.1995.1384,,206.97,4,5,20,10.3485,Poeppelmeier,http://dx.doi.org/10.1016/0022-4596(82)90292-4,35218,0.0001070040915,62,8
,644,700,0.004851872338,-0.000332067,3.3114,0.004804281736,0.000332067,0.01590889854,0.00002272699791,CaMnO3,CaMnO3,0,CaMnO3,,"solid state reaction, air",polycrystalline,Ohtaki1995JSSC,http://dx.doi.org/10.1006/jssc.1995.1384,,206.97,4,5,20,10.3485,Poeppelmeier,http://dx.doi.org/10.1016/0022-4596(82)90292-4,35218,0.001063082225,62,8
,645,1000,0.0008749671887,-0.000192833,3.4447,0.01233728347,0.000192833,0.04249824035,0.00004249824035,CaMnO3,CaMnO3,0,CaMnO3,,"solid state reaction, air",polycrystalline,Ohtaki1995JSSC,http://dx.doi.org/10.1006/jssc.1995.1384,,206.97,4,5,20,10.3485,Poeppelmeier,http://dx.doi.org/10.1016/0022-4596(82)90292-4,35218,0.008095555491,62,8
# outlier in seebeck,646,300,0.183684,0.00123543,6.5859,0.0003785045292,0.00123543,0.002492792979,0.000008309309928,CuCrO2,CuCr1-xMgxO2,0,CuCrO2,,"solid state reaction, air",polycrystalline,Ono2006ICT,http://dx.doi.org/10.1109/ICT.2006.331288,,131.06,3,4,12,10.92166667,Ono,http://dx.doi.org/10.1109/ICT.2006.331288,157800,0.000006050964719,166,12
,647,400,0.18682,0.000916284,6.1557,0.0002920245635,0.000916284,0.001797615606,0.000004494039014,CuCrO2,CuCr1-xMgxO2,0,CuCrO2,,"solid state reaction, air",polycrystalline,Ono2006ICT,http://dx.doi.org/10.1109/ICT.2006.331288,,131.06,3,4,12,10.92166667,Ono,http://dx.doi.org/10.1109/ICT.2006.331288,157800,0.000008486898412,166,12
,648,700,0.034081,0.000633893,4.8843,0.001689722128,0.000633893,0.008253109792,0.00001179015685,CuCrO2,CuCr1-xMgxO2,0,CuCrO2,,"solid state reaction, air",polycrystalline,Ono2006ICT,http://dx.doi.org/10.1109/ICT.2006.331288,,131.06,3,4,12,10.92166667,Ono,http://dx.doi.org/10.1109/ICT.2006.331288,157800,0.000102606106,166,12
,649,1000,0.0166438,0.000617422,3.7083,0.00617642043,0.000617422,0.02290401988,0.00002290401988,CuCrO2,CuCr1-xMgxO2,0,CuCrO2,,"solid state reaction, air",polycrystalline,Ono2006ICT,http://dx.doi.org/10.1109/ICT.2006.331288,,131.06,3,4,12,10.92166667,Ono,http://dx.doi.org/10.1109/ICT.2006.331288,157800,0.0003953324617,166,12
,650,300,0.0611207,0.00052519,6.9663,0.0001943406534,0.00052519,0.001353835294,0.000004512784312,CuCr0.99Mg0.01O2,CuCr1-xMgxO2,0.01,CuCrO2,,"solid state reaction, air",polycrystalline,Ono2006ICT,http://dx.doi.org/10.1109/ICT.2006.331288,,131.06,3,4,12,10.92166667,Ono,http://dx.doi.org/10.1109/ICT.2006.331288,157801,0.00001719176985,166,12
,651,400,0.0175771,0.000444688,6.4029,0.000702824462,0.000444688,0.004500114748,0.00001125028687,CuCr0.99Mg0.01O2,CuCr1-xMgxO2,0.01,CuCrO2,,"solid state reaction, air",polycrystalline,Ono2006ICT,http://dx.doi.org/10.1109/ICT.2006.331288,,131.06,3,4,12,10.92166667,Ono,http://dx.doi.org/10.1109/ICT.2006.331288,157801,0.00008672131907,166,12
,652,700,0.00472214,0.000428212,5.7042,0.004765210655,0.000428212,0.02718171462,0.00003883102088,CuCr0.99Mg0.01O2,CuCr1-xMgxO2,0.01,CuCrO2,,"solid state reaction, air",polycrystalline,Ono2006ICT,http://dx.doi.org/10.1109/ICT.2006.331288,,131.06,3,4,12,10.92166667,Ono,http://dx.doi.org/10.1109/ICT.2006.331288,157801,0.0006340949046,166,12
,653,1000,0.00365988,0.000445826,4.9475,0.01097686027,0.000445826,0.05430801619,0.00005430801619,CuCr0.99Mg0.01O2,CuCr1-xMgxO2,0.01,CuCrO2,,"solid state reaction, air",polycrystalline,Ono2006ICT,http://dx.doi.org/10.1109/ICT.2006.331288,,131.06,3,4,12,10.92166667,Ono,http://dx.doi.org/10.1109/ICT.2006.331288,157801,0.001347526074,166,12
,654,300,0.0104523,0.000311548,7.5581,0.0003685926663,0.000311548,0.002785860231,0.00000928620077,CuCr0.98Mg0.02O2,CuCr1-xMgxO2,0.02,CuCrO2,,"solid state reaction, air",polycrystalline,Ono2006ICT,http://dx.doi.org/10.1109/ICT.2006.331288,,131.12,3,4,12,10.92666667,Ono,http://dx.doi.org/10.1109/ICT.2006.331288,157802,0.00009265878072,166,12
,655,400,0.00569216,0.000332182,6.7086,0.001155854546,0.000332182,0.007754165809,0.00001938541452,CuCr0.98Mg0.02O2,CuCr1-xMgxO2,0.02,CuCrO2,,"solid state reaction, air",polycrystalline,Ono2006ICT,http://dx.doi.org/10.1109/ICT.2006.331288,,131.12,3,4,12,10.92666667,Ono,http://dx.doi.org/10.1109/ICT.2006.331288,157802,0.0002555882125,166,12
,656,700,0.00265082,0.000367981,5.8378,0.00612518739,0.000367981,0.03575761895,0.00005108231278,CuCr0.98Mg0.02O2,CuCr1-xMgxO2,0.02,CuCrO2,,"solid state reaction, air",polycrystalline,Ono2006ICT,http://dx.doi.org/10.1109/ICT.2006.331288,,131.12,3,4,12,10.92666667,Ono,http://dx.doi.org/10.1109/ICT.2006.331288,157802,0.001103718738,166,12
,657,1000,0.00232176,0.000403782,4.833,0.01452980513,0.000403782,0.07022254821,0.00007022254821,CuCr0.98Mg0.02O2,CuCr1-xMgxO2,0.02,CuCrO2,,"solid state reaction, air",polycrystalline,Ono2006ICT,http://dx.doi.org/10.1109/ICT.2006.331288,,131.12,3,4,12,10.92666667,Ono,http://dx.doi.org/10.1109/ICT.2006.331288,157802,0.002174481446,166,12
,658,300,0.00101735,0.000199047,7.1396,0.001636395427,0.000199047,0.01168320879,0.0000389440293,CuCr0.97Mg0.03O2,CuCr1-xMgxO2,0.03,CuCrO2,,"solid state reaction, air",polycrystalline,Ono2006ICT,http://dx.doi.org/10.1109/ICT.2006.331288,,131.14,3,4,12,10.92833333,Ono,http://dx.doi.org/10.1109/ICT.2006.331288,157803,0.001007782496,166,12
,659,400,0.00069316,0.000241278,6.4607,0.005199748898,0.000241278,0.03359401771,0.00008398504427,CuCr0.97Mg0.03O2,CuCr1-xMgxO2,0.03,CuCrO2,,"solid state reaction, air",polycrystalline,Ono2006ICT,http://dx.doi.org/10.1109/ICT.2006.331288,,131.14,3,4,12,10.92833333,Ono,http://dx.doi.org/10.1109/ICT.2006.331288,157803,0.002179399011,166,12
,660,700,0.000485233,0.000289576,5.6659,0.02135029772,0.000289576,0.1209686519,0.0001728123598,CuCr0.97Mg0.03O2,CuCr1-xMgxO2,0.03,CuCrO2,,"solid state reaction, air",polycrystalline,Ono2006ICT,http://dx.doi.org/10.1109/ICT.2006.331288,,131.14,3,4,12,10.92833333,Ono,http://dx.doi.org/10.1109/ICT.2006.331288,157803,0.006212531907,166,12
,661,1000,0.000470555,0.000325374,4.7763,0.04710464154,0.000325374,0.2249858994,0.0002249858994,CuCr0.97Mg0.03O2,CuCr1-xMgxO2,0.03,CuCrO2,,"solid state reaction, air",polycrystalline,Ono2006ICT,http://dx.doi.org/10.1109/ICT.2006.331288,,131.14,3,4,12,10.92833333,Ono,http://dx.doi.org/10.1109/ICT.2006.331288,157803,0.01085645001,166,12
,662,300,0.00106683,0.000196762,9.2934,0.001171477256,0.000196762,0.01088700673,0.00003629002244,CuCr0.96Mg0.04O2,CuCr1-xMgxO2,0.04,CuCrO2,,"solid state reaction, air",polycrystalline,Ono2006ICT,http://dx.doi.org/10.1109/ICT.2006.331288,,131.2,3,4,12,10.93333333,Ono,http://dx.doi.org/10.1109/ICT.2006.331288,157804,0.0007383142166,166,12
,663,400,0.000660993,0.000225369,8.7669,0.003505947703,0.000225369,0.03073629292,0.00007684073229,CuCr0.96Mg0.04O2,CuCr1-xMgxO2,0.04,CuCrO2,,"solid state reaction, air",polycrystalline,Ono2006ICT,http://dx.doi.org/10.1109/ICT.2006.331288,,131.2,3,4,12,10.93333333,Ono,http://dx.doi.org/10.1109/ICT.2006.331288,157804,0.001684251352,166,12
,664,700,0.000469005,0.000270256,7.9727,0.0136730636,0.000270256,0.1090112342,0.0001557303345,CuCr0.96Mg0.04O2,CuCr1-xMgxO2,0.04,CuCrO2,,"solid state reaction, air",polycrystalline,Ono2006ICT,http://dx.doi.org/10.1109/ICT.2006.331288,,131.2,3,4,12,10.93333333,Ono,http://dx.doi.org/10.1109/ICT.2006.331288,157804,0.004567777817,166,12
,665,1000,0.000442664,0.000303784,6.8542,0.03041577003,0.000303784,0.2084757709,0.0002084757709,CuCr0.96Mg0.04O2,CuCr1-xMgxO2,0.04,CuCrO2,,"solid state reaction, air",polycrystalline,Ono2006ICT,http://dx.doi.org/10.1109/ICT.2006.331288,,131.2,3,4,12,10.93333333,Ono,http://dx.doi.org/10.1109/ICT.2006.331288,157804,0.008041903356,166,12
,666,300,0.000754474,0.000208131,9.5221,0.001808913418,0.000208131,0.01722465446,0.00005741551486,CuCr0.95Mg0.05O2,CuCr1-xMgxO2,0.05,CuCrO2,,"solid state reaction, air",polycrystalline,Ono2006ICT,http://dx.doi.org/10.1109/ICT.2006.331288,,131.16,3,4,12,10.93,Ono,http://dx.doi.org/10.1109/ICT.2006.331288,157805,0.001018905871,166,12
,667,400,0.000546485,0.000241265,9.0158,0.004725699742,0.000241265,0.04260596373,0.0001065149093,CuCr0.95Mg0.05O2,CuCr1-xMgxO2,0.05,CuCrO2,,"solid state reaction, air",polycrystalline,Ono2006ICT,http://dx.doi.org/10.1109/ICT.2006.331288,,131.16,3,4,12,10.93,Ono,http://dx.doi.org/10.1109/ICT.2006.331288,157805,0.001980921669,166,12
,668,700,0.000406648,0.000281605,8.0871,0.01687980049,0.000281605,0.1365086345,0.0001950123351,CuCr0.95Mg0.05O2,CuCr1-xMgxO2,0.05,CuCrO2,,"solid state reaction, air",polycrystalline,Ono2006ICT,http://dx.doi.org/10.1109/ICT.2006.331288,,131.16,3,4,12,10.93,Ono,http://dx.doi.org/10.1109/ICT.2006.331288,157805,0.005193694644,166,12
,669,1000,0.000408004,0.000325387,6.9878,0.03713603294,0.000325387,0.259499171,0.000259499171,CuCr0.95Mg0.05O2,CuCr1-xMgxO2,0.05,CuCrO2,,"solid state reaction, air",polycrystalline,Ono2006ICT,http://dx.doi.org/10.1109/ICT.2006.331288,,131.16,3,4,12,10.93,Ono,http://dx.doi.org/10.1109/ICT.2006.331288,157805,0.008558249415,166,12
,670,300,0.000002948,0.0000819,19.08,0.03577529377,0.0000819,0.6825926052,0.002275308684,NaCo2O4,NaxCo2O4,,NaxCo2O4,,"flux (NaCl), air",single crystal,Fujita2001JJAPP1,http://dx.doi.org/10.1143/JJAP.40.4644,,75.67,1,7,7,10.81,Jansen,http://dx.doi.org/10.1002/zaac.19744080203,21001,0.1301383306,194,24
,671,400,0.000003539,0.000098,13.53,0.08022944418,0.000098,1.08550438,0.002713760949,NaCo2O4,NaxCo2O4,,NaxCo2O4,,"flux (NaCl), air",single crystal,Fujita2001JJAPP1,http://dx.doi.org/10.1143/JJAP.40.4644,,75.67,1,7,7,10.81,Jansen,http://dx.doi.org/10.1002/zaac.19744080203,21001,0.2038315741,194,24
,672,700,0.000004843,0.000146,5.7025,0.5402863414,0.000146,3.080982862,0.004401404088,NaCo2O4,NaxCo2O4,,NaxCo2O4,,"flux (NaCl), air",single crystal,Fujita2001JJAPP1,http://dx.doi.org/10.1143/JJAP.40.4644,,75.67,1,7,7,10.81,Jansen,http://dx.doi.org/10.1002/zaac.19744080203,21001,0.6184549977,194,24
,673,1000,0.000006,0.0002,4.7639,1.399413646,0.0002,6.666666667,0.006666666667,NaCo2O4,NaxCo2O4,,NaxCo2O4,,"flux (NaCl), air",single crystal,Fujita2001JJAPP1,http://dx.doi.org/10.1143/JJAP.40.4644,,75.67,1,7,7,10.81,Jansen,http://dx.doi.org/10.1002/zaac.19744080203,21001,0.8536423239,194,24
,674,300,0.00002106,0.000104,1.904,0.08092125739,0.000104,0.1540740741,0.0005135802469,NaCo2O4,NaxCo2O4,,NaxCo2O4,,"solid state reaction, air",polycrystalline,Fujita2001JJAPP1,http://dx.doi.org/10.1143/JJAP.40.4644,,75.67,1,7,7,10.81,Jansen,http://dx.doi.org/10.1002/zaac.19744080203,21001,0.1825516531,194,24
,675,400,0.00002529,0.000118,1.834,0.1200814284,0.000118,0.2202293397,0.0005505733491,NaCo2O4,NaxCo2O4,,NaxCo2O4,,"solid state reaction, air",polycrystalline,Fujita2001JJAPP1,http://dx.doi.org/10.1143/JJAP.40.4644,,75.67,1,7,7,10.81,Jansen,http://dx.doi.org/10.1002/zaac.19744080203,21001,0.2104270937,194,24
,676,700,0.000034,0.000161,2.093,0.2549773756,0.000161,0.5336676471,0.0007623823529,NaCo2O4,NaxCo2O4,,NaxCo2O4,,"solid state reaction, air",polycrystalline,Fujita2001JJAPP1,http://dx.doi.org/10.1143/JJAP.40.4644,,75.67,1,7,7,10.81,Jansen,http://dx.doi.org/10.1002/zaac.19744080203,21001,0.2400157387,194,24
,677,1000,0.00004,0.000175,2.2237,0.344302289,0.000175,0.765625,0.000765625,NaCo2O4,NaxCo2O4,,NaxCo2O4,,"solid state reaction, air",polycrystalline,Fujita2001JJAPP1,http://dx.doi.org/10.1143/JJAP.40.4644,,75.67,1,7,7,10.81,Jansen,http://dx.doi.org/10.1002/zaac.19744080203,21001,0.2743175788,194,24
,678,700,0.0008483635068,-0.000159904,,,0.000159904,0.02109768078,0.00003013954397,ZnO,Zn1-x-yAlxTiyO,0,ZnO,,"solid state reaction, air",polycrystalline,Park2007JECS,http://dx.doi.org/10.1016/j.jeurceramsoc.2006.04.012,,47.62,2,2,4,11.905,Abrahams,http://dx.doi.org/10.1107/S0567740869003876,26170,,186,12
,679,1000,0.0006052645914,-0.000190963,,,0.000190963,0.06024946426,0.00006024946426,ZnO,Zn1-x-yAlxTiyO,0,ZnO,,"solid state reaction, air",polycrystalline,Park2007JECS,http://dx.doi.org/10.1016/j.jeurceramsoc.2006.04.012,,47.62,2,2,4,11.905,Abrahams,http://dx.doi.org/10.1107/S0567740869003876,26170,,186,12
,680,700,0.0006809206047,-0.000133608,,,0.000133608,0.01835128542,0.00002621612203,Zn0.98Al0.02O,Zn1-x-yAlxTiyO,0.02,ZnO,,"solid state reaction, air",polycrystalline,Park2007JECS,http://dx.doi.org/10.1016/j.jeurceramsoc.2006.04.012,,47.62,2,2,4,11.905,Abrahams,http://dx.doi.org/10.1107/S0567740869003876,26170,,186,12
,681,1000,0.00025429957,-0.000182054,,,0.000182054,0.13033313,0.00013033313,Zn0.98Al0.02O,Zn1-x-yAlxTiyO,0.02,ZnO,,"solid state reaction, air",polycrystalline,Park2007JECS,http://dx.doi.org/10.1016/j.jeurceramsoc.2006.04.012,,47.62,2,2,4,11.905,Abrahams,http://dx.doi.org/10.1107/S0567740869003876,26170,,186,12
,682,700,0.0004975966084,-0.000124909,,,0.000124909,0.02194866406,0.00003135523438,Zn0.97Al0.03O,Zn1-x-yAlxTiyO,0.03,ZnO,,"solid state reaction, air",polycrystalline,Park2007JECS,http://dx.doi.org/10.1016/j.jeurceramsoc.2006.04.012,,47.62,2,2,4,11.905,Abrahams,http://dx.doi.org/10.1107/S0567740869003876,26170,,186,12
,683,1000,0.0001938202356,-0.000173573,,,0.000173573,0.1554408715,0.0001554408715,Zn0.97Al0.03O,Zn1-x-yAlxTiyO,0.03,ZnO,,"solid state reaction, air",polycrystalline,Park2007JECS,http://dx.doi.org/10.1016/j.jeurceramsoc.2006.04.012,,47.62,2,2,4,11.905,Abrahams,http://dx.doi.org/10.1107/S0567740869003876,26170,,186,12
,684,700,0.0004683248488,-0.000112738,,,0.000112738,0.01899728292,0.0000271389756,Zn0.95Al0.05O,Zn1-x-yAlxTiyO,0.05,ZnO,,"solid state reaction, air",polycrystalline,Park2007JECS,http://dx.doi.org/10.1016/j.jeurceramsoc.2006.04.012,,47.62,2,2,4,11.905,Abrahams,http://dx.doi.org/10.1107/S0567740869003876,26170,,186,12
,685,1000,0.0001831857467,-0.000164443,,,0.000164443,0.1476179274,0.0001476179274,Zn0.95Al0.05O,Zn1-x-yAlxTiyO,0.05,ZnO,,"solid state reaction, air",polycrystalline,Park2007JECS,http://dx.doi.org/10.1016/j.jeurceramsoc.2006.04.012,,47.62,2,2,4,11.905,Abrahams,http://dx.doi.org/10.1107/S0567740869003876,26170,,186,12
,686,700,0.0003382354931,-0.000170775,,,0.000170775,0.06035697275,0.00008622424678,Zn0.97Al0.025Ti0.005O,Zn1-x-yAlxTiyO,0.025,ZnO,,"solid state reaction, air",polycrystalline,Park2007JECS,http://dx.doi.org/10.1016/j.jeurceramsoc.2006.04.012,,47.62,2,2,4,11.905,Abrahams,http://dx.doi.org/10.1107/S0567740869003876,26170,,186,12
,687,1000,0.0001739496485,-0.000217259,,,0.000217259,0.2713513564,0.0002713513564,Zn0.97Al0.025Ti0.005O,Zn1-x-yAlxTiyO,0.025,ZnO,,"solid state reaction, air",polycrystalline,Park2007JECS,http://dx.doi.org/10.1016/j.jeurceramsoc.2006.04.012,,47.62,2,2,4,11.905,Abrahams,http://dx.doi.org/10.1107/S0567740869003876,26170,,186,12
,688,700,0.000294033761,-0.00014796,,,0.00014796,0.05211820939,0.00007445458484,Zn0.97Al0.02Ti0.01O,Zn1-x-yAlxTiyO,0.02,ZnO,,"solid state reaction, air",polycrystalline,Park2007JECS,http://dx.doi.org/10.1016/j.jeurceramsoc.2006.04.012,,47.62,2,2,4,11.905,Abrahams,http://dx.doi.org/10.1107/S0567740869003876,26170,,186,12
,689,1000,0.0001589860506,-0.000212256,,,0.000212256,0.2833746066,0.0002833746066,Zn0.97Al0.02Ti0.01O,Zn1-x-yAlxTiyO,0.02,ZnO,,"solid state reaction, air",polycrystalline,Park2007JECS,http://dx.doi.org/10.1016/j.jeurceramsoc.2006.04.012,,47.62,2,2,4,11.905,Abrahams,http://dx.doi.org/10.1107/S0567740869003876,26170,,186,12
,690,700,0.0002600502937,-0.000143177,,,0.000143177,0.05518070034,0.00007882957191,Zn0.97Al0.015Ti0.015O,Zn1-x-yAlxTiyO,0.015,ZnO,,"solid state reaction, air",polycrystalline,Park2007JECS,http://dx.doi.org/10.1016/j.jeurceramsoc.2006.04.012,,47.62,2,2,4,11.905,Abrahams,http://dx.doi.org/10.1107/S0567740869003876,26170,,186,12
,691,1000,0.0001445531645,-0.000205305,,,0.000205305,0.2915892099,0.0002915892099,Zn0.97Al0.015Ti0.015O,Zn1-x-yAlxTiyO,0.015,ZnO,,"solid state reaction, air",polycrystalline,Park2007JECS,http://dx.doi.org/10.1016/j.jeurceramsoc.2006.04.012,,47.62,2,2,4,11.905,Abrahams,http://dx.doi.org/10.1107/S0567740869003876,26170,,186,12
,692,700,0.0002352271471,-0.000139044,,,0.000139044,0.05753274621,0.00008218963744,Zn0.97Al0.01Ti0.02O,Zn1-x-yAlxTiyO,0.01,ZnO,,"solid state reaction, air",polycrystalline,Park2007JECS,http://dx.doi.org/10.1016/j.jeurceramsoc.2006.04.012,,47.62,2,2,4,11.905,Abrahams,http://dx.doi.org/10.1107/S0567740869003876,26170,,186,12
,693,1000,0.0001325224725,-0.000195093,,,0.000195093,0.2872062219,0.0002872062219,Zn0.97Al0.01Ti0.02O,Zn1-x-yAlxTiyO,0.01,ZnO,,"solid state reaction, air",polycrystalline,Park2007JECS,http://dx.doi.org/10.1016/j.jeurceramsoc.2006.04.012,,47.62,2,2,4,11.905,Abrahams,http://dx.doi.org/10.1107/S0567740869003876,26170,,186,12
,694,300,0.0000974787,-0.000178765,4.087,0.02406422473,0.000178765,0.09835048649,0.000327834955,Zr0.5Hf0.5NiSn,(Zr0.5Hf0.5)1-xTixNiSn,0,ZrNiSn,,"arc-melted, Ar",polycrystalline,Sakurada2005APL,http://dx.doi.org/10.1063/1.1868063,,226.87,4,3,12,18.90583333,Skolozdra,http://dx.doi.org/10.1016/0304-8853(93)90861-U,646828,0.01837370396,216,96
,695,400,0.0000625721,-0.000208592,3.53,0.07879521622,0.000208592,0.2781471133,0.0006953677831,Zr0.5Hf0.5NiSn,(Zr0.5Hf0.5)1-xTixNiSn,0,ZrNiSn,,"arc-melted, Ar",polycrystalline,Sakurada2005APL,http://dx.doi.org/10.1063/1.1868063,,226.87,4,3,12,18.90583333,Skolozdra,http://dx.doi.org/10.1016/0304-8853(93)90861-U,646828,0.04418698623,216,96
,696,700,0.0000216666,-0.000236062,3.274,0.5498962574,0.000236062,1.800360347,0.002571943353,Zr0.5Hf0.5NiSn,(Zr0.5Hf0.5)1-xTixNiSn,0,ZrNiSn,,"arc-melted, Ar",polycrystalline,Sakurada2005APL,http://dx.doi.org/10.1063/1.1868063,,226.87,4,3,12,18.90583333,Skolozdra,http://dx.doi.org/10.1016/0304-8853(93)90861-U,646828,0.2407788998,216,96
,697,300,0.0000904316,-0.000188659,3.814,0.03095817903,0.000188659,0.1180744948,0.0003935816493,Zr0.4Hf0.4Ti0.2NiSn,(Zr0.5Hf0.5)1-xTixNiSn,0.2,ZrNiSn,,"arc-melted, Ar",polycrystalline,Sakurada2005APL,http://dx.doi.org/10.1063/1.1868063,,226.87,4,3,12,18.90583333,Skolozdra,http://dx.doi.org/10.1016/0304-8853(93)90861-U,646828,0.02122316632,216,96
,698,400,0.0000511455,-0.000233589,3.345,0.1275737188,0.000233589,0.4267340894,0.001066835223,Zr0.4Hf0.4Ti0.2NiSn,(Zr0.5Hf0.5)1-xTixNiSn,0.2,ZrNiSn,,"arc-melted, Ar",polycrystalline,Sakurada2005APL,http://dx.doi.org/10.1063/1.1868063,,226.87,4,3,12,18.90583333,Skolozdra,http://dx.doi.org/10.1016/0304-8853(93)90861-U,646828,0.05704876759,216,96
,699,700,0.0000176663,-0.000276689,3.196,0.9491382064,0.000276689,3.033445708,0.004333493868,Zr0.4Hf0.4Ti0.2NiSn,(Zr0.5Hf0.5)1-xTixNiSn,0.2,ZrNiSn,,"arc-melted, Ar",polycrystalline,Sakurada2005APL,http://dx.doi.org/10.1063/1.1868063,,226.87,4,3,12,18.90583333,Skolozdra,http://dx.doi.org/10.1016/0304-8853(93)90861-U,646828,0.3025070459,216,96
,700,300,0.0000860507,-0.000369912,3.17,0.1504888853,0.000369912,0.4770497663,0.001590165888,Zr0.35Hf0.35Ti0.3NiSn,(Zr0.5Hf0.5)1-xTixNiSn,0.3,ZrNiSn,,"arc-melted, Ar",polycrystalline,Sakurada2005APL,http://dx.doi.org/10.1063/1.1868063,,226.87,4,3,12,18.90583333,Skolozdra,http://dx.doi.org/10.1016/0304-8853(93)90861-U,646828,0.0268347412,216,96
,701,400,0.0000555251,-0.000379426,2.837,0.3655657342,0.000379426,1.037109988,0.00259277497,Zr0.35Hf0.35Ti0.3NiSn,(Zr0.5Hf0.5)1-xTixNiSn,0.3,ZrNiSn,,"arc-melted, Ar",polycrystalline,Sakurada2005APL,http://dx.doi.org/10.1063/1.1868063,,226.87,4,3,12,18.90583333,Skolozdra,http://dx.doi.org/10.1016/0304-8853(93)90861-U,646828,0.06195853387,216,96
,702,700,0.0000228094,-0.000348046,2.942,1.263615091,0.000348046,3.717555599,0.005310793713,Zr0.35Hf0.35Ti0.3NiSn,(Zr0.5Hf0.5)1-xTixNiSn,0.3,ZrNiSn,,"arc-melted, Ar",polycrystalline,Sakurada2005APL,http://dx.doi.org/10.1063/1.1868063,,226.87,4,3,12,18.90583333,Skolozdra,http://dx.doi.org/10.1016/0304-8853(93)90861-U,646828,0.2545255219,216,96
,703,300,0.0000475748,-0.000311579,3.0626,0.1998896758,0.000311579,0.612182121,0.00204060707,Zr0.25Hf0.25Ti0.5NiSn,(Zr0.5Hf0.5)1-xTixNiSn,0.5,ZrNiSn,,"arc-melted, Ar",polycrystalline,Sakurada2005APL,http://dx.doi.org/10.1063/1.1868063,,226.87,4,3,12,18.90583333,Skolozdra,http://dx.doi.org/10.1016/0304-8853(93)90861-U,646828,0.05023932916,216,96
,704,400,0.0000338128,-0.000329939,3.003,0.4288355996,0.000329939,1.287793306,0.003219483264,Zr0.25Hf0.25Ti0.5NiSn,(Zr0.5Hf0.5)1-xTixNiSn,0.5,ZrNiSn,,"arc-melted, Ar",polycrystalline,Sakurada2005APL,http://dx.doi.org/10.1063/1.1868063,,226.87,4,3,12,18.90583333,Skolozdra,http://dx.doi.org/10.1016/0304-8853(93)90861-U,646828,0.09611990874,216,96
,705,700,0.0000163327,-0.000328251,3.254,1.419170654,0.000328251,4.617981307,0.006597116154,Zr0.25Hf0.25Ti0.5NiSn,(Zr0.5Hf0.5)1-xTixNiSn,0.5,ZrNiSn,,"arc-melted, Ar",polycrystalline,Sakurada2005APL,http://dx.doi.org/10.1063/1.1868063,,226.87,4,3,12,18.90583333,Skolozdra,http://dx.doi.org/10.1016/0304-8853(93)90861-U,646828,0.3213751799,216,96
,706,300,0.000048146,-0.000252204,3.394,0.1167758792,0.000252204,0.396337334,0.001321124447,Zr0.15Hf0.15Ti0.7NiSn,(Zr0.5Hf0.5)1-xTixNiSn,0.7,ZrNiSn,,"arc-melted, Ar",polycrystalline,Sakurada2005APL,http://dx.doi.org/10.1063/1.1868063,,226.87,4,3,12,18.90583333,Skolozdra,http://dx.doi.org/10.1016/0304-8853(93)90861-U,646828,0.04479597892,216,96
