Repository: janosh/thermo

<h1 align='center'>Data-Driven Risk-Conscious<br />Thermoelectric Materials Discovery</h1>

<h4 align='center'>
</h4>

## Project description

The aim is to discover high-figure–of-merit ($zT > 1$) and sustainable (lead-free and rare earth-free) bulk thermoelectrics using machine learning-guided experimentation. The key advance is going beyond 'big data' which in this domain is unattainable for the foreseeable future since both first-principles calculations and experimental synthesis and characterization of bulk thermoelectrics are costly and low throughput.

File: data/gaultois_targets.csv (part 7 of 9)
# Outliers,Original Index,Temperature (K),Electrical Resistivity (Ohm m),Seebeck Coefficient (V/K),Thermal Conductivity (W/(m K)),Figure of Merit,Thermopower (V/K),Thermal Conductivity x Figure of Merit (W/m K),Power Factor (W/(K^2 m)),Formula,Series,Series Index,Family,Electrical Conductivity (S/m),Preparative Route,Final Form,Authors,DOI,Comments,Cell Volume (A^3),Formula Units per Cell,Atoms per Formula Unit,Total Atoms Per Unit Cell,Average Atomic Volume,Author of Unit Cell,Unit Cell DOI,ICSD ID,Electronic over Total Thermal Conductivity,Space Group,Number of Symmetry Elements
outliers,orig_index,T,rho,seebeck,kappa,zT,seebeck_abs,kappa_zT,power_factor,formula,series,x,family,sigma,preparative_route,final_form,authors,doi,comments,cell_volume,formula_units_per_cell,atoms_per_formula_unit,total_atoms_per_unit_cell,average_atomic_volume,author_of_unit_cell,unit_cell_doi,icsd_id,kel/ktot,space_group,symmetry_elements
,707,400,0.0000313369,-0.000264835,3.072,0.291429498,0.000264835,0.8952714177,0.002238178544,Zr0.15Hf0.15Ti0.7NiSn,(Zr0.5Hf0.5)1-xTixNiSn,0.7,ZrNiSn,,"arc-melted, Ar",polycrystalline,Sakurada2005APL,http://dx.doi.org/10.1063/1.1868063,,226.87,4,3,12,18.90583333,Skolozdra,http://dx.doi.org/10.1016/0304-8853(93)90861-U,646828,0.101384736,216,96
,708,700,0.0000148089,-0.000260541,3.157,1.016372274,0.000260541,3.208687268,0.004583838954,Zr0.15Hf0.15Ti0.7NiSn,(Zr0.5Hf0.5)1-xTixNiSn,0.7,ZrNiSn,,"arc-melted, Ar",polycrystalline,Sakurada2005APL,http://dx.doi.org/10.1063/1.1868063,,226.87,4,3,12,18.90583333,Skolozdra,http://dx.doi.org/10.1016/0304-8853(93)90861-U,646828,0.3653343298,216,96
,709,300,0.00000993432,0.0000682676,,,0.0000682676,0.1407383256,0.0004691277521,CeFe4Sb12,CeFexCo4-xSb12,4,CeCo4Sb12,,"melted, vacuum",polycrystalline,Sales1996S,http://www.jstor.org/stable/2889796,,762.3,2,17,34,22.42058824,Braun,http://dx.doi.org/10.1016/0022-5088(80)90260-X,621065,,204,48
,710,400,0.0000105643,0.0000870227,,,0.0000870227,0.28673742,0.00071684355,CeFe4Sb12,CeFexCo4-xSb12,4,CeCo4Sb12,,"melted, vacuum",polycrystalline,Sales1996S,http://www.jstor.org/stable/2889796,,762.3,2,17,34,22.42058824,Braun,http://dx.doi.org/10.1016/0022-5088(80)90260-X,621065,,204,48
,711,700,0.0000130209,0.000128846,,,0.000128846,0.8924808732,0.001274972676,CeFe4Sb12,CeFexCo4-xSb12,4,CeCo4Sb12,,"melted, vacuum",polycrystalline,Sales1996S,http://www.jstor.org/stable/2889796,,762.3,2,17,34,22.42058824,Braun,http://dx.doi.org/10.1016/0022-5088(80)90260-X,621065,,204,48
,712,1000,0.0000174341,0.000156737,,,0.000156737,1.409105556,0.001409105556,CeFe4Sb12,CeFexCo4-xSb12,4,CeCo4Sb12,,"melted, vacuum",polycrystalline,Sales1996S,http://www.jstor.org/stable/2889796,,762.3,2,17,34,22.42058824,Braun,http://dx.doi.org/10.1016/0022-5088(80)90260-X,621065,,204,48
,713,300,0.0000147222,0.0000865388,1.37,0.1113908997,0.0000865388,0.1526055326,0.0005086851086,CeFe3CoSb12,CeFexCo4-xSb12,3,CeCo4Sb12,,"melted, vacuum",polycrystalline,Sales1996S,http://www.jstor.org/stable/2889796,,756.81,2,17,34,22.25911765,Berardan,http://dx.doi.org/10.1016/S0925-8388(02)00968-4,96163,0.3629257647,204,48
,714,400,0.0000162618,0.000107702,,,0.000107702,0.2853243996,0.000713310999,CeFe3CoSb12,CeFexCo4-xSb12,3,CeCo4Sb12,,"melted, vacuum",polycrystalline,Sales1996S,http://www.jstor.org/stable/2889796,,756.81,2,17,34,22.25911765,Berardan,http://dx.doi.org/10.1016/S0925-8388(02)00968-4,96163,,204,48
,715,700,0.0000201791,0.000149997,,,0.000149997,0.7804793081,0.00111497044,CeFe3CoSb12,CeFexCo4-xSb12,3,CeCo4Sb12,,"melted, vacuum",polycrystalline,Sales1996S,http://www.jstor.org/stable/2889796,,756.81,2,17,34,22.25911765,Berardan,http://dx.doi.org/10.1016/S0925-8388(02)00968-4,96163,,204,48
,716,1000,0.0000230374,0.000176441,,,0.000176441,1.351342881,0.001351342881,CeFe3CoSb12,CeFexCo4-xSb12,3,CeCo4Sb12,,"melted, vacuum",polycrystalline,Sales1996S,http://www.jstor.org/stable/2889796,,756.81,2,17,34,22.25911765,Berardan,http://dx.doi.org/10.1016/S0925-8388(02)00968-4,96163,,204,48
,717,300,0.000027419,0.000104331,,,0.000104331,0.1190957828,0.0003969859426,CeFe2.5Co1.5Sb12,CeFexCo4-xSb12,2.5,CeCo4Sb12,,"melted, vacuum",polycrystalline,Sales1996S,http://www.jstor.org/stable/2889796,,756.81,2,17,34,22.25911765,Berardan,http://dx.doi.org/10.1016/S0925-8388(02)00968-4,96163,,204,48
,718,400,0.0000287783,0.000123077,,,0.000123077,0.2105468069,0.0005263670171,CeFe2.5Co1.5Sb12,CeFexCo4-xSb12,2.5,CeCo4Sb12,,"melted, vacuum",polycrystalline,Sales1996S,http://www.jstor.org/stable/2889796,,756.81,2,17,34,22.25911765,Berardan,http://dx.doi.org/10.1016/S0925-8388(02)00968-4,96163,,204,48
,719,700,0.0000330908,0.000162016,,,0.000162016,0.555273036,0.0007932471943,CeFe2.5Co1.5Sb12,CeFexCo4-xSb12,2.5,CeCo4Sb12,,"melted, vacuum",polycrystalline,Sales1996S,http://www.jstor.org/stable/2889796,,756.81,2,17,34,22.25911765,Berardan,http://dx.doi.org/10.1016/S0925-8388(02)00968-4,96163,,204,48
,720,1000,0.0000339272,0.000189903,,,0.000189903,1.062956843,0.001062956843,CeFe2.5Co1.5Sb12,CeFexCo4-xSb12,2.5,CeCo4Sb12,,"melted, vacuum",polycrystalline,Sales1996S,http://www.jstor.org/stable/2889796,,756.81,2,17,34,22.25911765,Berardan,http://dx.doi.org/10.1016/S0925-8388(02)00968-4,96163,,204,48
,721,300,0.0000473037,0.000107699,,,0.000107699,0.07356131508,0.0002452043836,CeFe2Co2Sb12,CeFexCo4-xSb12,2,CeCo4Sb12,,"melted, vacuum",polycrystalline,Sales1996S,http://www.jstor.org/stable/2889796,,747,2,17,34,21.97058824,Berardan,http://dx.doi.org/10.1016/S0925-8388(02)00968-4,96163,,204,48
,722,400,0.0000481344,0.000134608,,,0.000134608,0.150572677,0.0003764316926,CeFe2Co2Sb12,CeFexCo4-xSb12,2,CeCo4Sb12,,"melted, vacuum",polycrystalline,Sales1996S,http://www.jstor.org/stable/2889796,,747,2,17,34,21.97058824,Berardan,http://dx.doi.org/10.1016/S0925-8388(02)00968-4,96163,,204,48
,723,700,0.000048781,0.000163937,,,0.000163937,0.3856570792,0.0005509386845,CeFe2Co2Sb12,CeFexCo4-xSb12,2,CeCo4Sb12,,"melted, vacuum",polycrystalline,Sales1996S,http://www.jstor.org/stable/2889796,,747,2,17,34,21.97058824,Berardan,http://dx.doi.org/10.1016/S0925-8388(02)00968-4,96163,,204,48
,724,1000,0.0000499442,0.000117784,,,0.000117784,0.277771406,0.000277771406,CeFe2Co2Sb12,CeFexCo4-xSb12,2,CeCo4Sb12,,"melted, vacuum",polycrystalline,Sales1996S,http://www.jstor.org/stable/2889796,,747,2,17,34,21.97058824,Berardan,http://dx.doi.org/10.1016/S0925-8388(02)00968-4,96163,,204,48
,725,300,0.000104532,-0.0000870125,,,0.0000870125,0.02172877728,0.00007242925761,CeFeCo3Sb12,CeFexCo4-xSb12,1,CeCo4Sb12,,"melted, vacuum",polycrystalline,Sales1996S,http://www.jstor.org/stable/2889796,,747,2,17,34,21.97058824,Berardan,http://dx.doi.org/10.1016/S0925-8388(02)00968-4,96163,,204,48
,726,400,0.0000985308,-0.000102424,,,0.000102424,0.04258841205,0.0001064710301,CeFeCo3Sb12,CeFexCo4-xSb12,1,CeCo4Sb12,,"melted, vacuum",polycrystalline,Sales1996S,http://www.jstor.org/stable/2889796,,747,2,17,34,21.97058824,Berardan,http://dx.doi.org/10.1016/S0925-8388(02)00968-4,96163,,204,48
,727,700,0.0000608923,-0.000140861,,,0.000140861,0.2280957514,0.0003258510735,CeFeCo3Sb12,CeFexCo4-xSb12,1,CeCo4Sb12,,"melted, vacuum",polycrystalline,Sales1996S,http://www.jstor.org/stable/2889796,,747,2,17,34,21.97058824,Berardan,http://dx.doi.org/10.1016/S0925-8388(02)00968-4,96163,,204,48
,728,1000,0.0000448351,-0.000138009,,,0.000138009,0.4248119014,0.0004248119014,CeFeCo3Sb12,CeFexCo4-xSb12,1,CeCo4Sb12,,"melted, vacuum",polycrystalline,Sales1996S,http://www.jstor.org/stable/2889796,,747,2,17,34,21.97058824,Berardan,http://dx.doi.org/10.1016/S0925-8388(02)00968-4,96163,,204,48
,729,300,0.000609811,0.0000163458,,,0.0000163458,0.0001314432722,0.0000004381442408,CeFe1.5Co2.5Sb12,CeFexCo4-xSb12,1.5,CeCo4Sb12,,"melted, vacuum",polycrystalline,Sales1996S,http://www.jstor.org/stable/2889796,,747,2,17,34,21.97058824,Berardan,http://dx.doi.org/10.1016/S0925-8388(02)00968-4,96163,,204,48
,730,400,0.000446028,0.0000120057,,,0.0000120057,0.0001292625866,0.0000003231564666,CeFe1.5Co2.5Sb12,CeFexCo4-xSb12,1.5,CeCo4Sb12,,"melted, vacuum",polycrystalline,Sales1996S,http://www.jstor.org/stable/2889796,,747,2,17,34,21.97058824,Berardan,http://dx.doi.org/10.1016/S0925-8388(02)00968-4,96163,,204,48
,731,700,0.00011935,-0.0000355636,,,0.0000355636,0.007418003783,0.00001059714826,CeFe1.5Co2.5Sb12,CeFexCo4-xSb12,1.5,CeCo4Sb12,,"melted, vacuum",polycrystalline,Sales1996S,http://www.jstor.org/stable/2889796,,747,2,17,34,21.97058824,Berardan,http://dx.doi.org/10.1016/S0925-8388(02)00968-4,96163,,204,48
,732,1000,0.0000397477,-0.0000899103,,,0.0000899103,0.2033793665,0.0002033793665,CeFe1.5Co2.5Sb12,CeFexCo4-xSb12,1.5,CeCo4Sb12,,"melted, vacuum",polycrystalline,Sales1996S,http://www.jstor.org/stable/2889796,,747,2,17,34,21.97058824,Berardan,http://dx.doi.org/10.1016/S0925-8388(02)00968-4,96163,,204,48
,733,300,0.0000164306,0.000108391,1.6,0.1340708291,0.000108391,0.2145133266,0.0007150444221,LaFe3CoSb12,LaFexCo4-xSb12,3,LaCo4Sb12,,"melted, vacuum",polycrystalline,Sales1996S,http://www.jstor.org/stable/2889796,,752.85,2,17,34,22.14264706,Chakoumakos,http://dx.doi.org/10.1107/S0108768198018345,280118,0.2784438791,204,48
,734,400,0.0000183033,0.000142661,1.6,0.2779848568,0.000142661,0.4447757709,0.001111939427,LaFe3CoSb12,LaFexCo4-xSb12,3,LaCo4Sb12,,"melted, vacuum",polycrystalline,Sales1996S,http://www.jstor.org/stable/2889796,,752.85,2,17,34,22.14264706,Chakoumakos,http://dx.doi.org/10.1107/S0108768198018345,280118,0.3332732349,204,48
,735,700,0.0000231764,0.000210479,1.57,0.8522557761,0.000210479,1.338041569,0.001911487955,LaFe3CoSb12,LaFexCo4-xSb12,3,LaCo4Sb12,,"melted, vacuum",polycrystalline,Sales1996S,http://www.jstor.org/stable/2889796,,752.85,2,17,34,22.14264706,Chakoumakos,http://dx.doi.org/10.1107/S0108768198018345,280118,0.4693990823,204,48
,736,300,0.0000932355,-0.000177252,3.948955807,0.0256,0.000177252,0.1010932687,0.0003369775622,Zr0.5Hf0.5NiSn,Tix(Zr0.5Hf0.5)1-xNiSn,0,TiNiSn,,"arc-melted, Ar",polycrystalline,Shutoh2005JAC,http://dx.doi.org/10.1016/j.jallcom.2004.05.078,,226.87,4,3,12,18.90583333,Skolozdra,http://dx.doi.org/10.1016/0304-8853(93)90861-U,646828,0.01988142473,216,96
,737,700,0.0000236129,-0.000237912,3.113096927,0.539,0.000237912,1.677959243,0.002397084634,Zr0.5Hf0.5NiSn,Tix(Zr0.5Hf0.5)1-xNiSn,0,TiNiSn,,"arc-melted, Ar",polycrystalline,Shutoh2005JAC,http://dx.doi.org/10.1016/j.jallcom.2004.05.078,,226.87,4,3,12,18.90583333,Skolozdra,http://dx.doi.org/10.1016/0304-8853(93)90861-U,646828,0.2323517222,216,96
,738,300,0.00002408,-0.00025,2.887113404,0.2697,0.00025,0.778654485,0.00259551495,Zr0.5Hf0.5NiSn1.998Sb0.002,Tix(Zr0.5Hf0.5)1-xNiSn1-xSbx,0.002,TiNiSn,,"arc-melted, Ar",polycrystalline,Shutoh2005JAC,http://dx.doi.org/10.1016/j.jallcom.2004.05.078,,226.87,4,3,12,18.90583333,Skolozdra,http://dx.doi.org/10.1016/0304-8853(93)90861-U,646828,0.10529088,216,96
,739,400,0.00002168,-0.000281,2.712932995,0.537,0.000281,1.456845018,0.003642112546,Zr0.5Hf0.5NiSn1.998Sb0.002,Tix(Zr0.5Hf0.5)1-xNiSn1-xSbx,0.002,TiNiSn,,"arc-melted, Ar",polycrystalline,Shutoh2005JAC,http://dx.doi.org/10.1016/j.jallcom.2004.05.078,,226.87,4,3,12,18.90583333,Skolozdra,http://dx.doi.org/10.1016/0304-8853(93)90861-U,646828,0.1659401477,216,96
,740,700,0.00001544,-0.000307,2.946859925,1.45,0.000307,4.272946891,0.006104209845,Zr0.5Hf0.5NiSn1.998Sb0.002,Tix(Zr0.5Hf0.5)1-xNiSn1-xSbx,0.002,TiNiSn,,"arc-melted, Ar",polycrystalline,Shutoh2005JAC,http://dx.doi.org/10.1016/j.jallcom.2004.05.078,,226.87,4,3,12,18.90583333,Skolozdra,http://dx.doi.org/10.1016/0304-8853(93)90861-U,646828,0.3753885983,216,96
,741,300,0.00001166,-0.000211,2.766860566,0.414,0.000211,1.145480274,0.003818267581,Zr0.5Hf0.5NiSn1.994Sb0.006,Tix(Zr0.5Hf0.5)1-xNiSn1-xSbx,0.006,TiNiSn,,"arc-melted, Ar",polycrystalline,Shutoh2005JAC,http://dx.doi.org/10.1016/j.jallcom.2004.05.078,,226.87,4,3,12,18.90583333,Skolozdra,http://dx.doi.org/10.1016/0304-8853(93)90861-U,646828,0.2268951731,216,96
,742,400,0.000012526,-0.000237,2.645541521,0.678,0.000237,1.793677152,0.004484192879,Zr0.5Hf0.5NiSn1.994Sb0.006,Tix(Zr0.5Hf0.5)1-xNiSn1-xSbx,0.006,TiNiSn,,"arc-melted, Ar",polycrystalline,Shutoh2005JAC,http://dx.doi.org/10.1016/j.jallcom.2004.05.078,,226.87,4,3,12,18.90583333,Skolozdra,http://dx.doi.org/10.1016/0304-8853(93)90861-U,646828,0.29452545,216,96
,743,700,0.000013186,-0.000274,2.963660104,1.3448,0.000274,3.985530108,0.00569361444,Zr0.5Hf0.5NiSn1.994Sb0.006,Tix(Zr0.5Hf0.5)1-xNiSn1-xSbx,0.006,TiNiSn,,"arc-melted, Ar",polycrystalline,Shutoh2005JAC,http://dx.doi.org/10.1016/j.jallcom.2004.05.078,,226.87,4,3,12,18.90583333,Skolozdra,http://dx.doi.org/10.1016/0304-8853(93)90861-U,646828,0.4370653738,216,96
,744,300,0.0000877175,-0.000181756,,,0.000181756,0.112982849,0.0003766094968,Zr0.4Hf0.4Ti0.2NiSn,Tix(Zr0.5Hf0.5)1-xNiSn,0.2,TiNiSn,,"arc-melted, Ar",polycrystalline,Shutoh2005JAC,http://dx.doi.org/10.1016/j.jallcom.2004.05.078,,226.87,4,3,12,18.90583333,Skolozdra,http://dx.doi.org/10.1016/0304-8853(93)90861-U,646828,,216,96
,745,700,0.000021511,-0.000287251,,,0.000287251,2.685100456,0.003835857794,Zr0.4Hf0.4Ti0.2NiSn,Tix(Zr0.5Hf0.5)1-xNiSn,0.2,TiNiSn,,"arc-melted, Ar",polycrystalline,Shutoh2005JAC,http://dx.doi.org/10.1016/j.jallcom.2004.05.078,,226.87,4,3,12,18.90583333,Skolozdra,http://dx.doi.org/10.1016/0304-8853(93)90861-U,646828,,216,96
,746,300,0.0000841046,-0.000329724,,,0.000329724,0.3877953745,0.001292651248,Zr0.35Hf0.35Ti0.3NiSn,Tix(Zr0.5Hf0.5)1-xNiSn,0.3,TiNiSn,,"arc-melted, Ar",polycrystalline,Shutoh2005JAC,http://dx.doi.org/10.1016/j.jallcom.2004.05.078,,226.87,4,3,12,18.90583333,Skolozdra,http://dx.doi.org/10.1016/0304-8853(93)90861-U,646828,,216,96
,747,700,0.0000234825,-0.000345217,,,0.000345217,3.55253248,0.0050750464,Zr0.35Hf0.35Ti0.3NiSn,Tix(Zr0.5Hf0.5)1-xNiSn,0.3,TiNiSn,,"arc-melted, Ar",polycrystalline,Shutoh2005JAC,http://dx.doi.org/10.1016/j.jallcom.2004.05.078,,226.87,4,3,12,18.90583333,Skolozdra,http://dx.doi.org/10.1016/0304-8853(93)90861-U,646828,,216,96
,748,300,0.0000845644,-0.000316151,,,0.000316151,0.3545869945,0.001181956648,Zr0.3Hf0.3Ti0.4NiSn,Tix(Zr0.5Hf0.5)1-xNiSn,0.4,TiNiSn,,"arc-melted, Ar",polycrystalline,Shutoh2005JAC,http://dx.doi.org/10.1016/j.jallcom.2004.05.078,,226.87,4,3,12,18.90583333,Skolozdra,http://dx.doi.org/10.1016/0304-8853(93)90861-U,646828,,216,96
,749,700,0.0000203291,-0.000358019,,,0.000358019,4.413590521,0.006305129315,Zr0.3Hf0.3Ti0.4NiSn,Tix(Zr0.5Hf0.5)1-xNiSn,0.4,TiNiSn,,"arc-melted, Ar",polycrystalline,Shutoh2005JAC,http://dx.doi.org/10.1016/j.jallcom.2004.05.078,,226.87,4,3,12,18.90583333,Skolozdra,http://dx.doi.org/10.1016/0304-8853(93)90861-U,646828,,216,96
,750,300,0.0000494914,-0.000303567,,,0.000303567,0.5585996162,0.001861998721,Zr0.25Hf0.25Ti0.5NiSn,Tix(Zr0.5Hf0.5)1-xNiSn,0.5,TiNiSn,,"arc-melted, Ar",polycrystalline,Shutoh2005JAC,http://dx.doi.org/10.1016/j.jallcom.2004.05.078,,226.87,4,3,12,18.90583333,Skolozdra,http://dx.doi.org/10.1016/0304-8853(93)90861-U,646828,,216,96
,751,700,0.0000188843,-0.000333898,,,0.000333898,4.132613445,0.005903733493,Zr0.25Hf0.25Ti0.5NiSn,Tix(Zr0.5Hf0.5)1-xNiSn,0.5,TiNiSn,,"arc-melted, Ar",polycrystalline,Shutoh2005JAC,http://dx.doi.org/10.1016/j.jallcom.2004.05.078,,226.87,4,3,12,18.90583333,Skolozdra,http://dx.doi.org/10.1016/0304-8853(93)90861-U,646828,,216,96
,752,300,0.0000467326,-0.000250711,,,0.000250711,0.4035042274,0.001345014091,Zr0.15Hf0.15Ti0.7NiSn,Tix(Zr0.5Hf0.5)1-xNiSn,0.7,TiNiSn,,"arc-melted, Ar",polycrystalline,Shutoh2005JAC,http://dx.doi.org/10.1016/j.jallcom.2004.05.078,,226.87,4,3,12,18.90583333,Skolozdra,http://dx.doi.org/10.1016/0304-8853(93)90861-U,646828,,216,96
,753,700,0.000016849,-0.000260931,,,0.000260931,2.828624294,0.004040891849,Zr0.15Hf0.15Ti0.7NiSn,Tix(Zr0.5Hf0.5)1-xNiSn,0.7,TiNiSn,,"arc-melted, Ar",polycrystalline,Shutoh2005JAC,http://dx.doi.org/10.1016/j.jallcom.2004.05.078,,226.87,4,3,12,18.90583333,Skolozdra,http://dx.doi.org/10.1016/0304-8853(93)90861-U,646828,,216,96
,754,300,0.00004618297695,-0.0000635492,7.96,0.003295690638,0.0000635492,0.02623369748,0.00008744565827,SrTi0.8Nb0.2O3,SrTi1-xNbxO3,0.2,SrTiO3,,"solid state reaction, air",polycrystalline,Sonne2010,http://orbit.dtu.dk/en/publications/improvement-of-niobium-doped-srtio3-by-nanostructuring(2b6f4b33-1a6f-4472-ac18-6996f91cd743).html,,60.64,1,5,5,12.128,Brant,http://dx.doi.org/10.1016/j.jssc.2010.06.002,174464,0.01991205528,221,48
,755,400,0.00004541078597,-0.0000769741,8.57,0.006089889186,0.0000769741,0.05219035033,0.0001304758758,SrTi0.8Nb0.2O3,SrTi1-xNbxO3,0.2,SrTiO3,,"solid state reaction, air",polycrystalline,Sonne2010,http://orbit.dtu.dk/en/publications/improvement-of-niobium-doped-srtio3-by-nanostructuring(2b6f4b33-1a6f-4472-ac18-6996f91cd743).html,,60.64,1,5,5,12.128,Brant,http://dx.doi.org/10.1016/j.jssc.2010.06.002,174464,0.02507898623,221,48
,756,700,0.00004614717256,-0.000122314,6.14,0.03696042104,0.000122314,0.2269369852,0.0003241956932,SrTi0.8Nb0.2O3,SrTi1-xNbxO3,0.2,SrTiO3,,"solid state reaction, air",polycrystalline,Sonne2010,http://orbit.dtu.dk/en/publications/improvement-of-niobium-doped-srtio3-by-nanostructuring(2b6f4b33-1a6f-4472-ac18-6996f91cd743).html,,60.64,1,5,5,12.128,Brant,http://dx.doi.org/10.1016/j.jssc.2010.06.002,174464,0.06028016026,221,48
,757,1000,0.00005626132259,-0.000163115,2.555,0.1850917063,0.000163115,0.4729093096,0.0004729093096,SrTi0.8Nb0.2O3,SrTi1-xNbxO3,0.2,SrTiO3,,"solid state reaction, air",polycrystalline,Sonne2010,http://orbit.dtu.dk/en/publications/improvement-of-niobium-doped-srtio3-by-nanostructuring(2b6f4b33-1a6f-4472-ac18-6996f91cd743).html,,60.64,1,5,5,12.128,Brant,http://dx.doi.org/10.1016/j.jssc.2010.06.002,174464,0.1697418708,221,48
,758,300,0.00009615384615,-0.0000497,4.195,0.001837111037,0.0000497,0.0077066808,0.000025688936,SrDy0.08Ti0.92O3,SrDyxTi1-yNbyO3,,DyTiO3,,"solid state reaction, air",polycrystalline,Tinh2009,http://dx.doi.org/10.1007/978-3-540-88201-5_24,,60.64,1,5,5,12.128,Brant,http://dx.doi.org/10.1016/j.jssc.2010.06.002,174464,0.01814731824,221,48
,759,400,0.00004,-0.0000705,3.74,0.0132894385,0.0000705,0.0497025,0.00012425625,SrDy0.08Ti0.92O3,SrDyxTi1-yNbyO3,,DyTiO3,,"solid state reaction, air",polycrystalline,Tinh2009,http://dx.doi.org/10.1007/978-3-540-88201-5_24,,60.64,1,5,5,12.128,Brant,http://dx.doi.org/10.1016/j.jssc.2010.06.002,174464,0.06524064171,221,48
,760,700,0.00004587155963,-0.000147,3.17,0.1040231356,0.000147,0.32975334,0.0004710762,SrDy0.08Ti0.92O3,SrDyxTi1-yNbyO3,,DyTiO3,,"solid state reaction, air",polycrystalline,Tinh2009,http://dx.doi.org/10.1007/978-3-540-88201-5_24,,60.64,1,5,5,12.128,Brant,http://dx.doi.org/10.1016/j.jssc.2010.06.002,174464,0.1174586751,221,48
,761,1000,0.00008333333333,-0.0001916,2.97,0.1483254949,0.0001916,0.44052672,0.00044052672,SrDy0.08Ti0.92O3,SrDyxTi1-yNbyO3,,DyTiO3,,"solid state reaction, air",polycrystalline,Tinh2009,http://dx.doi.org/10.1007/978-3-540-88201-5_24,,60.64,1,5,5,12.128,Brant,http://dx.doi.org/10.1016/j.jssc.2010.06.002,174464,0.09858585859,221,48
,762,300,0.00002597402597,-0.0000325,6.19,0.001970870355,0.0000325,0.0121996875,0.000040665625,SrNd0.17Ti0.83O3,SrDyxTi1-yNbyO3,,DyTiO3,,"solid state reaction, air",polycrystalline,Tinh2009,http://dx.doi.org/10.1007/978-3-540-88201-5_24,,60.64,1,5,5,12.128,Brant,http://dx.doi.org/10.1016/j.jssc.2010.06.002,174464,0.04552827141,221,48
,763,400,0.00001926782274,-0.0000422,5.35,0.006910324935,0.0000422,0.0369702384,0.000092425596,SrNd0.17Ti0.83O3,SrDyxTi1-yNbyO3,,DyTiO3,,"solid state reaction, air",polycrystalline,Tinh2009,http://dx.doi.org/10.1007/978-3-540-88201-5_24,,60.64,1,5,5,12.128,Brant,http://dx.doi.org/10.1016/j.jssc.2010.06.002,174464,0.0946811215,221,48
,764,700,0.0000226963232,-0.000096,3.87,0.07344699535,0.000096,0.284239872,0.00040605696,SrNd0.17Ti0.83O3,SrDyxTi1-yNbyO3,,DyTiO3,,"solid state reaction, air",polycrystalline,Tinh2009,http://dx.doi.org/10.1007/978-3-540-88201-5_24,,60.64,1,5,5,12.128,Brant,http://dx.doi.org/10.1016/j.jssc.2010.06.002,174464,0.1944560207,221,48
,765,1000,0.00004184100418,-0.0001418,3.397,0.1414668931,0.0001418,0.480563036,0.000480563036,SrNd0.17Ti0.83O3,SrDyxTi1-yNbyO3,,DyTiO3,,"solid state reaction, air",polycrystalline,Tinh2009,http://dx.doi.org/10.1007/978-3-540-88201-5_24,,60.64,1,5,5,12.128,Brant,http://dx.doi.org/10.1016/j.jssc.2010.06.002,174464,0.1716691198,221,48
,766,300,0.00001838235294,-0.0000344,5.53,0.003492302929,0.0000344,0.0193124352,0.000064374784,SrNd0.2Ti0.8O3,SrDyxTi1-yNbyO3,,DyTiO3,,"solid state reaction, air",polycrystalline,Tinh2009,http://dx.doi.org/10.1007/978-3-540-88201-5_24,,60.64,1,5,5,12.128,Brant,http://dx.doi.org/10.1016/j.jssc.2010.06.002,174464,0.07200867993,221,48
,767,400,0.00001474926254,-0.0000449,4.83,0.01131970832,0.0000449,0.0546741912,0.000136685478,SrNd0.2Ti0.8O3,SrDyxTi1-yNbyO3,,DyTiO3,,"solid state reaction, air",polycrystalline,Tinh2009,http://dx.doi.org/10.1007/978-3-540-88201-5_24,,60.64,1,5,5,12.128,Brant,http://dx.doi.org/10.1016/j.jssc.2010.06.002,174464,0.1370037267,221,48
,768,700,0.00001953125,-0.0000944,3.45,0.09257482388,0.0000944,0.3193831424,0.000456261632,SrNd0.2Ti0.8O3,SrDyxTi1-yNbyO3,,DyTiO3,,"solid state reaction, air",polycrystalline,Tinh2009,http://dx.doi.org/10.1007/978-3-540-88201-5_24,,60.64,1,5,5,12.128,Brant,http://dx.doi.org/10.1016/j.jssc.2010.06.002,174464,0.2534771014,221,48
,769,1000,0.0000395256917,-0.00014,3.1968,0.1551176176,0.00014,0.49588,0.00049588,SrNd0.2Ti0.8O3,SrDyxTi1-yNbyO3,,DyTiO3,,"solid state reaction, air",polycrystalline,Tinh2009,http://dx.doi.org/10.1007/978-3-540-88201-5_24,,60.64,1,5,5,12.128,Brant,http://dx.doi.org/10.1016/j.jssc.2010.06.002,174464,0.1931056056,221,48
,770,300,0.00002247191011,-0.0000226,5.98,0.001140241806,0.0000226,0.006818646,0.00002272882,SrNd0.24Ti0.76O3,SrDyxTi1-yNbyO3,,DyTiO3,,"solid state reaction, air",polycrystalline,Tinh2009,http://dx.doi.org/10.1007/978-3-540-88201-5_24,,60.64,1,5,5,12.128,Brant,http://dx.doi.org/10.1016/j.jssc.2010.06.002,174464,0.05447157191,221,48
,771,400,0.00001808318264,-0.0000315,5.29,0.004149068053,0.0000315,0.02194857,0.000054871425,SrNd0.24Ti0.76O3,SrDyxTi1-yNbyO3,,DyTiO3,,"solid state reaction, air",polycrystalline,Tinh2009,http://dx.doi.org/10.1007/978-3-540-88201-5_24,,60.64,1,5,5,12.128,Brant,http://dx.doi.org/10.1016/j.jssc.2010.06.002,174464,0.1020279773,221,48
,772,700,0.00001862197393,-0.0000807,3.76,0.06510757955,0.0000807,0.2448044991,0.000349720713,SrNd0.24Ti0.76O3,SrDyxTi1-yNbyO3,,DyTiO3,,"solid state reaction, air",polycrystalline,Tinh2009,http://dx.doi.org/10.1007/978-3-540-88201-5_24,,60.64,1,5,5,12.128,Brant,http://dx.doi.org/10.1016/j.jssc.2010.06.002,174464,0.2439351064,221,48
,773,1000,0.00003194888179,-0.000124,3.22,0.1494623602,0.000124,0.4812688,0.0004812688,SrNd0.24Ti0.76O3,SrDyxTi1-yNbyO3,,DyTiO3,,"solid state reaction, air",polycrystalline,Tinh2009,http://dx.doi.org/10.1007/978-3-540-88201-5_24,,60.64,1,5,5,12.128,Brant,http://dx.doi.org/10.1016/j.jssc.2010.06.002,174464,0.2371801242,221,48
,774,300,0.0000230891,0.000122133,0.77,0.2517036856,0.000122133,0.1938118379,0.0006460394597,Zn4Sb3,β-Zn4Sb3,0.09,Zn4Sb3,,"solid state reaction, Ar",polycrystalline,Toberer2010JMC,http://dx.doi.org/10.1039/c0jm02011g,,1610.64,9,7,63,25.56571429,Mayer,http://dx.doi.org/10.1016/0022-5088(78)90109-1,52403,0.4117307953,167,12
,775,400,0.0000266982,0.000148361,0.74,0.4456416704,0.000148361,0.3297748361,0.0008244370902,Zn4Sb3,β-Zn4Sb3,0.09,Zn4Sb3,,"solid state reaction, Ar",polycrystalline,Toberer2010JMC,http://dx.doi.org/10.1039/c0jm02011g,,1610.64,9,7,63,25.56571429,Mayer,http://dx.doi.org/10.1016/0022-5088(78)90109-1,52403,0.4940104273,167,12
,776,700,0.0000335417,0.000184769,0.74,0.9628075046,0.000184769,0.7124775534,0.001017825076,Zn4Sb3,β-Zn4Sb3,0.09,Zn4Sb3,,"solid state reaction, Ar",polycrystalline,Toberer2010JMC,http://dx.doi.org/10.1039/c0jm02011g,,1610.64,9,7,63,25.56571429,Mayer,http://dx.doi.org/10.1016/0022-5088(78)90109-1,52403,0.688130926,167,12
,777,300,0.0000212594,0.000126887,0.76,0.2989447411,0.000126887,0.2271980033,0.0007573266776,Zn4Sb3,β-Zn4Sb3,0.08,Zn4Sb3,,"solid state reaction, Ar",polycrystalline,Toberer2010JMC,http://dx.doi.org/10.1039/c0jm02011g,,1610.64,9,7,63,25.56571429,Mayer,http://dx.doi.org/10.1016/0022-5088(78)90109-1,52403,0.4530503658,167,12
,778,400,0.000024668,0.000155085,0.743,0.5249003068,0.000155085,0.3900009279,0.0009750023198,Zn4Sb3,β-Zn4Sb3,0.08,Zn4Sb3,,"solid state reaction, Ar",polycrystalline,Toberer2010JMC,http://dx.doi.org/10.1039/c0jm02011g,,1610.64,9,7,63,25.56571429,Mayer,http://dx.doi.org/10.1016/0022-5088(78)90109-1,52403,0.5325091372,167,12
,779,700,0.0000316607,0.000188372,0.743,1.055896648,0.000188372,0.7845312096,0.001120758871,Zn4Sb3,β-Zn4Sb3,0.08,Zn4Sb3,,"solid state reaction, Ar",polycrystalline,Toberer2010JMC,http://dx.doi.org/10.1039/c0jm02011g,,1610.64,9,7,63,25.56571429,Mayer,http://dx.doi.org/10.1016/0022-5088(78)90109-1,52403,0.7260700788,167,12
,780,300,0.0000217354,0.000135898,0.783,0.3255502148,0.000135898,0.2549058182,0.0008496860607,Zn4Sb3,β-Zn4Sb3,0.075,Zn4Sb3,,"solid state reaction, Ar",polycrystalline,Toberer2010JMC,http://dx.doi.org/10.1039/c0jm02011g,,1610.64,9,7,63,25.56571429,Mayer,http://dx.doi.org/10.1016/0022-5088(78)90109-1,52403,0.4301121214,167,12
,781,400,0.000025094,0.000160988,0.75,0.5508277919,0.000160988,0.4131208439,0.00103280211,Zn4Sb3,β-Zn4Sb3,0.075,Zn4Sb3,,"solid state reaction, Ar",polycrystalline,Toberer2010JMC,http://dx.doi.org/10.1039/c0jm02011g,,1610.64,9,7,63,25.56571429,Mayer,http://dx.doi.org/10.1016/0022-5088(78)90109-1,52403,0.5185834595,167,12
,782,700,0.0000328897,0.000191811,0.75,1.044056216,0.000191811,0.7830421623,0.00111863166,Zn4Sb3,β-Zn4Sb3,0.075,Zn4Sb3,,"solid state reaction, Ar",polycrystalline,Toberer2010JMC,http://dx.doi.org/10.1039/c0jm02011g,,1610.64,9,7,63,25.56571429,Mayer,http://dx.doi.org/10.1016/0022-5088(78)90109-1,52403,0.692415356,167,12
,783,300,0.002597,-0.000301,48.7,0.0002149083724,0.000301,0.01046603774,0.00003488679245,ZnO,(Zn1-xAlx)O,0,ZnO,,"solid state reaction, air",polycrystalline,Tsubota1997JMC,http://dx.doi.org/10.1039/A602506D,,47.62,2,2,4,11.905,Abrahams,http://dx.doi.org/10.1107/S0567740869003876,26170,0.0000008892432197,186,12
,784,400,0.003891,-0.000293962,33.22,0.0002674123862,0.000293962,0.00888343947,0.00002220859867,ZnO,(Zn1-xAlx)O,0,ZnO,,"solid state reaction, air",polycrystalline,Tsubota1997JMC,http://dx.doi.org/10.1039/A602506D,,47.62,2,2,4,11.905,Abrahams,http://dx.doi.org/10.1107/S0567740869003876,26170,0.000007334513666,186,12
,785,700,0.01786,-0.000329869,14.65,0.0002911132472,0.000329869,0.004264809071,0.000006092584388,ZnO,(Zn1-xAlx)O,0,ZnO,,"solid state reaction, air",polycrystalline,Tsubota1997JMC,http://dx.doi.org/10.1039/A602506D,,47.62,2,2,4,11.905,Abrahams,http://dx.doi.org/10.1107/S0567740869003876,26170,0.001089448674,186,12
,786,1000,0.0297,-0.000436926,8.58,0.0007491556179,0.000436926,0.006427755201,0.000006427755201,ZnO,(Zn1-xAlx)O,0,ZnO,,"solid state reaction, air",polycrystalline,Tsubota1997JMC,http://dx.doi.org/10.1039/A602506D,,47.62,2,2,4,11.905,Abrahams,http://dx.doi.org/10.1107/S0567740869003876,26170,0.005980275058,186,12
,787,300,0.00005623413252,-0.000154022,44.495,0.002844301043,0.000154022,0.1265571749,0.0004218572497,Zn0.995Al0.005O,(Zn1-xAlx)O,0.005,ZnO,,"solid state reaction, air",polycrystalline,Tsubota1997JMC,http://dx.doi.org/10.1039/A602506D,,47.62,2,2,4,11.905,Abrahams,http://dx.doi.org/10.1107/S0567740869003876,26170,0.002543878908,186,12
,788,400,0.00006165950019,-0.000190595,30.21,0.007800676589,0.000190595,0.2356584398,0.0005891460994,Zn0.995Al0.005O,(Zn1-xAlx)O,0.005,ZnO,,"solid state reaction, air",polycrystalline,Tsubota1997JMC,http://dx.doi.org/10.1039/A602506D,,47.62,2,2,4,11.905,Abrahams,http://dx.doi.org/10.1107/S0567740869003876,26170,0.004803335055,186,12
,789,700,0.00009120108394,-0.000166107,13.525,0.0156580125,0.000166107,0.2117746191,0.0003025351702,Zn0.995Al0.005O,(Zn1-xAlx)O,0.005,ZnO,,"solid state reaction, air",polycrystalline,Tsubota1997JMC,http://dx.doi.org/10.1039/A602506D,,47.62,2,2,4,11.905,Abrahams,http://dx.doi.org/10.1107/S0567740869003876,26170,0.01198201464,186,12
,790,1000,0.000087096359,-0.000231536,8.25,0.07460760586,0.000231536,0.6155127483,0.0006155127483,Zn0.995Al0.005O,(Zn1-xAlx)O,0.005,ZnO,,"solid state reaction, air",polycrystalline,Tsubota1997JMC,http://dx.doi.org/10.1039/A602506D,,47.62,2,2,4,11.905,Abrahams,http://dx.doi.org/10.1107/S0567740869003876,26170,0.02946620897,186,12
,791,300,0.00002754228703,-0.000178859,44.495,0.007831259951,0.000178859,0.3484519115,0.001161506372,Zn0.99Al0.01O,(Zn1-xAlx)O,0.01,ZnO,,"solid state reaction, air",polycrystalline,Tsubota1997JMC,http://dx.doi.org/10.1039/A602506D,,47.62,2,2,4,11.905,Abrahams,http://dx.doi.org/10.1107/S0567740869003876,26170,0.005131222115,186,12
,792,400,0.00003388441561,-0.000204023,30.21,0.01626550399,0.000204023,0.4913808755,0.001228452189,Zn0.99Al0.01O,(Zn1-xAlx)O,0.01,ZnO,,"solid state reaction, air",polycrystalline,Tsubota1997JMC,http://dx.doi.org/10.1039/A602506D,,47.62,2,2,4,11.905,Abrahams,http://dx.doi.org/10.1107/S0567740869003876,26170,0.008191777027,186,12
,793,700,0.00003981071706,-0.000182219,13.525,0.04316662397,0.000182219,0.5838285892,0.0008340408417,Zn0.99Al0.01O,(Zn1-xAlx)O,0.01,ZnO,,"solid state reaction, air",polycrystalline,Tsubota1997JMC,http://dx.doi.org/10.1039/A602506D,,47.62,2,2,4,11.905,Abrahams,http://dx.doi.org/10.1107/S0567740869003876,26170,0.02530100495,186,12
,794,1000,0.00004570881896,-0.000167118,8.25,0.07406150116,0.000167118,0.6110073845,0.0006110073845,Zn0.99Al0.01O,(Zn1-xAlx)O,0.01,ZnO,,"solid state reaction, air",polycrystalline,Tsubota1997JMC,http://dx.doi.org/10.1039/A602506D,,47.62,2,2,4,11.905,Abrahams,http://dx.doi.org/10.1107/S0567740869003876,26170,0.05506917333,186,12
,795,300,0.00001202264435,-0.000137914,40.29,0.0117798754,0.000137914,0.4746111799,0.001582037266,Zn0.98Al0.02O,(Zn1-xAlx)O,0.02,ZnO,,"solid state reaction, air",polycrystalline,Tsubota1997JMC,http://dx.doi.org/10.1039/A602506D,,47.62,2,2,4,11.905,Abrahams,http://dx.doi.org/10.1107/S0567740869003876,26170,0.01414760328,186,12
,796,400,0.00001288249552,-0.000147654,27.2,0.02488751419,0.000147654,0.6769403859,0.001692350965,Zn0.98Al0.02O,(Zn1-xAlx)O,0.02,ZnO,,"solid state reaction, air",polycrystalline,Tsubota1997JMC,http://dx.doi.org/10.1039/A602506D,,47.62,2,2,4,11.905,Abrahams,http://dx.doi.org/10.1107/S0567740869003876,26170,0.02527359176,186,12
,797,700,0.00001479108388,-0.00017148,12.4,0.1122285378,0.00017148,1.391633868,0.001988048383,Zn0.98Al0.02O,(Zn1-xAlx)O,0.02,ZnO,,"solid state reaction, air",polycrystalline,Tsubota1997JMC,http://dx.doi.org/10.1039/A602506D,,47.62,2,2,4,11.905,Abrahams,http://dx.doi.org/10.1107/S0567740869003876,26170,0.07549828323,186,12
,798,1000,0.00001819700859,-0.000175,7.92,0.2124960765,0.000175,1.682968926,0.001682968926,Zn0.98Al0.02O,(Zn1-xAlx)O,0.02,ZnO,,"solid state reaction, air",polycrystalline,Tsubota1997JMC,http://dx.doi.org/10.1039/A602506D,,47.62,2,2,4,11.905,Abrahams,http://dx.doi.org/10.1107/S0567740869003876,26170,0.1368482626,186,12
,799,300,0.00001318256739,-0.000174827,34.5,0.02016132962,0.000174827,0.695565872,0.002318552907,Zn0.95Al0.05O,(Zn1-xAlx)O,0.05,ZnO,,"solid state reaction, air",polycrystalline,Tsubota1997JMC,http://dx.doi.org/10.1039/A602506D,,47.62,2,2,4,11.905,Abrahams,http://dx.doi.org/10.1107/S0567740869003876,26170,0.01463357113,186,12
,800,400,0.00001548816619,-0.000173816,20.25,0.03853137139,0.000173816,0.7802602706,0.001950650677,Zn0.95Al0.05O,(Zn1-xAlx)O,0.05,ZnO,,"solid state reaction, air",polycrystalline,Tsubota1997JMC,http://dx.doi.org/10.1039/A602506D,,47.62,2,2,4,11.905,Abrahams,http://dx.doi.org/10.1107/S0567740869003876,26170,0.02742506983,186,12
,801,700,0.00002089296131,-0.000195646,14.3,0.0896817241,0.000195646,1.282448655,0.001832069507,Zn0.95Al0.05O,(Zn1-xAlx)O,0.05,ZnO,,"solid state reaction, air",polycrystalline,Tsubota1997JMC,http://dx.doi.org/10.1039/A602506D,,47.62,2,2,4,11.905,Abrahams,http://dx.doi.org/10.1107/S0567740869003876,26170,0.05369259245,186,12
,802,1000,0.00002818382931,-0.000200026,6.23,0.227868794,0.000200026,1.419622587,0.001419622587,Zn0.95Al0.05O,(Zn1-xAlx)O,0.05,ZnO,,"solid state reaction, air",polycrystalline,Tsubota1997JMC,http://dx.doi.org/10.1039/A602506D,,47.62,2,2,4,11.905,Abrahams,http://dx.doi.org/10.1107/S0567740869003876,26170,0.1301980867,186,12
,803,300,0.05017057997,-0.0000395353,5.88,0.000001589515929,0.0000395353,0.000009346353662,0.00000003115451221,SrNb0.15Ti0.85O3,SrTi1-xNbxO3,0.15,SrTiO3,,"solid state reaction, Ar",polycrystalline,Wang2010JAC,http://dx.doi.org/10.1016/j.jallcom.2010.06.195,,60.64,1,5,5,12.128,Brant,http://dx.doi.org/10.1016/j.jssc.2010.06.002,174464,0.00002481330612,221,48
,804,400,0.003754768556,-0.0000475373,4.696,0.00005126462128,0.0000475373,0.0002407386615,0.0000006018466538,SrNb0.15Ti0.85O3,SrTi1-xNbxO3,0.15,SrTiO3,,"solid state reaction, Ar",polycrystalline,Wang2010JAC,http://dx.doi.org/10.1016/j.jallcom.2010.06.195,,60.64,1,5,5,12.128,Brant,http://dx.doi.org/10.1016/j.jssc.2010.06.002,174464,0.000553526678,221,48
,805,700,0.0005518520154,-0.000099982,3.49,0.003633236094,0.000099982,0.01267999397,0.0000181142771,SrNb0.15Ti0.85O3,SrTi1-xNbxO3,0.15,SrTiO3,,"solid state reaction, Ar",polycrystalline,Wang2010JAC,http://dx.doi.org/10.1016/j.jallcom.2010.06.195,,60.64,1,5,5,12.128,Brant,http://dx.doi.org/10.1016/j.jssc.2010.06.002,174464,0.008868288367,221,48
,806,1000,0.0002442563128,-0.000176694,3.078,0.04152686944,0.000176694,0.1278197041,0.0001278197041,SrNb0.15Ti0.85O3,SrTi1-xNbxO3,0.15,SrTiO3,,"solid state reaction, Ar",polycrystalline,Wang2010JAC,http://dx.doi.org/10.1016/j.jallcom.2010.06.195,,60.64,1,5,5,12.128,Brant,http://dx.doi.org/10.1016/j.jssc.2010.06.002,174464,0.03245453671,221,48
,807,300,0.0000066,-0.000042787,1.7,0.04894992965,0.000042787,0.08321488041,0.0002773829347,Ba8Ga16Ge30,Ba8Ga16Ge30,,Ba8Ga16Ge30,,"Czochralski method, He",single crystal,Toberer2008PRB,http://dx.doi.org/10.1103/PhysRevB.77.075203,,1254.12,1,54,54,23.22444444,Paschen,http://dx.doi.org/10.1103/PhysRevB.64.214404,94298,0.6524064171,223,48
,808,300,0.00000782,-0.00004965,1.52,0.06221705058,0.00004965,0.09456991688,0.0003152330563,Ba8Ga16Ge30,Ba8Ga16Ge30,,Ba8Ga16Ge30,,"solid state reaction, Ar",polycrystalline,Toberer2008PRB,http://dx.doi.org/10.1103/PhysRevB.77.075203,,1254.12,1,54,54,23.22444444,Paschen,http://dx.doi.org/10.1103/PhysRevB.64.214404,94298,0.615829856,223,48
,809,400,0.0000076,-0.00005598,1.63,0.101186968,0.00005598,0.1649347579,0.0004123368947,Ba8Ga16Ge30,Ba8Ga16Ge30,,Ba8Ga16Ge30,,"Czochralski method, He",single crystal,Toberer2008PRB,http://dx.doi.org/10.1103/PhysRevB.77.075203,,1254.12,1,54,54,23.22444444,Paschen,http://dx.doi.org/10.1103/PhysRevB.64.214404,94298,0.7878592186,223,48
,810,400,0.000009,-0.00006216,1.42,0.1209347606,0.00006216,0.17172736,0.0004293184,Ba8Ga16Ge30,Ba8Ga16Ge30,,Ba8Ga16Ge30,,"solid state reaction, Ar",polycrystalline,Toberer2008PRB,http://dx.doi.org/10.1103/PhysRevB.77.075203,,1254.12,1,54,54,23.22444444,Paschen,http://dx.doi.org/10.1103/PhysRevB.64.214404,94298,0.7636932707,223,48
,811,700,0.0000123,-0.00010227,1.62,0.3674298419,0.00010227,0.5952363439,0.0008503376341,Ba8Ga16Ge30,Ba8Ga16Ge30,,Ba8Ga16Ge30,,"Czochralski method, He",single crystal,Toberer2008PRB,http://dx.doi.org/10.1103/PhysRevB.77.075203,,1254.12,1,54,54,23.22444444,Paschen,http://dx.doi.org/10.1103/PhysRevB.64.214404,94298,0.8571715347,223,48
,812,700,0.0000161,-0.00010738,1.3,0.3856342609,0.00010738,0.5013245391,0.000716177913,Ba8Ga16Ge30,Ba8Ga16Ge30,,Ba8Ga16Ge30,,"solid state reaction, Ar",polycrystalline,Toberer2008PRB,http://dx.doi.org/10.1103/PhysRevB.77.075203,,1254.12,1,54,54,23.22444444,Paschen,http://dx.doi.org/10.1103/PhysRevB.64.214404,94298,0.8160535117,223,48
,813,1000,0.0000171,-0.00014198,1.6,0.7367807164,0.00014198,1.178849146,0.001178849146,Ba8Ga16Ge30,Ba8Ga16Ge30,,Ba8Ga16Ge30,,"Czochralski method, He",single crystal,Toberer2008PRB,http://dx.doi.org/10.1103/PhysRevB.77.075203,,1254.12,1,54,54,23.22444444,Paschen,http://dx.doi.org/10.1103/PhysRevB.64.214404,94298,0.8918128655,223,48
,814,1000,0.0000223,-0.0001444,1.26,0.7420940992,0.0001444,0.935038565,0.000935038565,Ba8Ga16Ge30,Ba8Ga16Ge30,,Ba8Ga16Ge30,,"solid state reaction, Ar",polycrystalline,Toberer2008PRB,http://dx.doi.org/10.1103/PhysRevB.77.075203,,1254.12,1,54,54,23.22444444,Paschen,http://dx.doi.org/10.1103/PhysRevB.64.214404,94298,0.8683892092,223,48
,815,300,0.00000774,0.0001053,,,0.0001053,0.4297709302,0.001432569767,CsBi4Te6,CsBi4Te6,,CsBi4Te6,,"melted, air",single crystal,Chung2000S,http://dx.doi.org/10.1126/science.287.5455.1024,,3250.47,8,11,88,36.93715909,Chung,http://dx.doi.org/10.1126/science.287.5455.1024,170576,,12,8
,816,300,0.0000085,0.0001542,1.5,0.5594738824,0.0001542,0.8392108235,0.002797369412,Sb0.005I0.015Cs0.995Bi3.98Te5.97,CsBi4Te6,,CsBi4Te6,,"melted, air",single crystal,Chung2000S,http://dx.doi.org/10.1126/science.287.5455.1024,,3250.47,8,11,88,36.93715909,Chung,http://dx.doi.org/10.1126/science.287.5455.1024,170576,0.5741176471,12,8
,817,300,0.00000662,-0.00005,1.94,0.05839848008,0.00005,0.1132930514,0.0003776435045,Ba8Ga16Ge30,Ba8Ga16Ge30,,Ba8Ga16Ge30,,"Czochralski method, argon",single crystal,Saramat2006,http://dx.doi.org/10.1063/1.2163979,,1254.12,1,54,54,23.22444444,Paschen,http://dx.doi.org/10.1103/PhysRevB.64.214404,94298,0.5699691656,223,48
,818,400,0.00000791,-0.000075,1.79,0.1589106498,0.000075,0.2844500632,0.000711125158,Ba8Ga16Ge30,Ba8Ga16Ge30,,Ba8Ga16Ge30,,"Czochralski method, argon",single crystal,Saramat2006,http://dx.doi.org/10.1063/1.2163979,,1254.12,1,54,54,23.22444444,Paschen,http://dx.doi.org/10.1103/PhysRevB.64.214404,94298,0.6893190855,223,48
,819,700,0.00001418,-0.00015,1.56,0.711999566,0.00015,1.110719323,0.00158674189,Ba8Ga16Ge30,Ba8Ga16Ge30,,Ba8Ga16Ge30,,"Czochralski method, argon",single crystal,Saramat2006,http://dx.doi.org/10.1063/1.2163979,,1254.12,1,54,54,23.22444444,Paschen,http://dx.doi.org/10.1103/PhysRevB.64.214404,94298,0.7721239738,223,48
,820,1000,0.00001996,-0.0002,1.43,1.401404207,0.0002,2.004008016,0.002004008016,Ba8Ga16Ge30,Ba8Ga16Ge30,,Ba8Ga16Ge30,,"Czochralski method, argon",single crystal,Saramat2006,http://dx.doi.org/10.1063/1.2163979,,1254.12,1,54,54,23.22444444,Paschen,http://dx.doi.org/10.1103/PhysRevB.64.214404,94298,0.8548565663,223,48
,821,300,0.0000642,0.000256,0.481,0.6366798142,0.000256,0.3062429907,0.001020809969,Tl9BiTe6,Tl9BiTe6,,Tl9BiTe6,,"melted, zone refined",polycrystalline,Wolfing2001PRL,http://dx.doi.org/10.1103/PhysRevLett.86.4350,,1025.05,2,16,32,32.0328125,Doert,http://dx.doi.org//10.1524/zkri.1994.209.1.95,400246,0.2370450969,140,32
,822,400,0.0001117,0.0003379,0.409,0.9996774455,0.0003379,0.4088680752,0.001022170188,Tl9BiTe6,Tl9BiTe6,,Tl9BiTe6,,"melted, zone refined",polycrystalline,Wolfing2001PRL,http://dx.doi.org/10.1103/PhysRevLett.86.4350,,1025.05,2,16,32,32.0328125,Doert,http://dx.doi.org//10.1524/zkri.1994.209.1.95,400246,0.2136354582,140,32
,823,300,0.00000324,-0.0000413,2.94,0.0537191358,0.0000413,0.1579342593,0.0005264475309,Bi1.2S1.2Ti2S4,(Pb/Bi/Sn)S-(TiS2)2,,(Pb/Bi/Sn)S-(TiS2)2,,"solid-liquid-vapor reaction, vacuum",polycrystalline,Wan2010M,http://dx.doi.org/10.3390/ma3042606,,175.2,1,8.4,8.4,20.85714286,Wan,http://dx.doi.org/10.3390/ma3042606,none,0.7684555304,,
,824,400,0.00000499,-0.00005485,2.41,0.100068103,0.00005485,0.2411641283,0.0006029103206,Bi1.2S1.2Ti2S4,(Pb/Bi/Sn)S-(TiS2)2,,(Pb/Bi/Sn)S-(TiS2)2,,"solid-liquid-vapor reaction, vacuum",polycrystalline,Wan2010M,http://dx.doi.org/10.3390/ma3042606,,175.2,1,8.4,8.4,20.85714286,Wan,http://dx.doi.org/10.3390/ma3042606,none,0.8115816696,,
,825,700,0.00000948,-0.00008912,2.11,0.2779441918,0.00008912,0.5864622447,0.0008378032068,Bi1.2S1.2Ti2S4,(Pb/Bi/Sn)S-(TiS2)2,,(Pb/Bi/Sn)S-(TiS2)2,,"solid-liquid-vapor reaction, vacuum",polycrystalline,Wan2010M,http://dx.doi.org/10.3390/ma3042606,,175.2,1,8.4,8.4,20.85714286,Wan,http://dx.doi.org/10.3390/ma3042606,none,0.8538804567,,
,826,300,0.0000046,-0.0000508,2.9,0.05803538231,0.0000508,0.1683026087,0.0005610086957,Pb1.8S1.8Ti2S4,(Pb/Bi/Sn)S-(TiS2)2,,(Pb/Bi/Sn)S-(TiS2)2,,"solid-liquid-vapor reaction, vacuum",polycrystalline,Wan2010M,http://dx.doi.org/10.3390/ma3042606,,175.2,1,8.4,8.4,20.85714286,Wan,http://dx.doi.org/10.3390/ma3042606,none,0.5487256372,,
,827,400,0.00000728,-0.0000708,2.51,0.1097289961,0.0000708,0.2754197802,0.0006885494505,Pb1.8S1.8Ti2S4,(Pb/Bi/Sn)S-(TiS2)2,,(Pb/Bi/Sn)S-(TiS2)2,,"solid-liquid-vapor reaction, vacuum",polycrystalline,Wan2010M,http://dx.doi.org/10.3390/ma3042606,,175.2,1,8.4,8.4,20.85714286,Wan,http://dx.doi.org/10.3390/ma3042606,none,0.5341272274,,
,828,700,0.00002174,-0.0001289,1.95,0.2743530064,0.0001289,0.5349883625,0.0007642690892,Pb1.8S1.8Ti2S4,(Pb/Bi/Sn)S-(TiS2)2,,(Pb/Bi/Sn)S-(TiS2)2,,"solid-liquid-vapor reaction, vacuum",polycrystalline,Wan2010M,http://dx.doi.org/10.3390/ma3042606,,175.2,1,8.4,8.4,20.85714286,Wan,http://dx.doi.org/10.3390/ma3042606,none,0.4028967046,,
