Repository: janosh/thermo

<h1 align='center'>Data-Driven Risk-Conscious<br />Thermoelectric Materials Discovery</h1>

<h4 align='center'>
</h4>

## Project description

The aim is to discover high-figure–of-merit ($zT > 1$) and sustainable (lead-free and rare earth-free) bulk thermoelectrics using machine learning-guided experimentation. The key advance is going beyond 'big data' which in this domain is unattainable for the foreseeable future since both first-principles calculations and experimental synthesis and characterization of bulk thermoelectrics are costly and low throughput.

File: data/gaultois_targets.csv (part 9 of 9)
# Outliers,Original Index,Temperature (K),Electrical Resistivity (Ohm m),Seebeck Coefficient (V/K),Thermal Conductivity (W/(m K)),Figure of Merit,Thermopower (V/K),Thermal Conductivity x Figure of Merit (W/m K),Power Factor (W/(K^2 m)),Formula,Series,Series Index,Family,Electrical Conductivity (S/m),Preparative Route,Final Form,Authors,DOI,Comments,Cell Volume (A^3),Formula Units per Cell,Atoms per Formula Unit,Total Atoms Per Unit Cell,Average Atomic Volume,Author of Unit Cell,Unit Cell DOI,ICSD ID,Electronic over Total Thermal Conductivity,Space Group,Number of Symmetry Elements
outliers,orig_index,T,rho,seebeck,kappa,zT,seebeck_abs,kappa_zT,power_factor,formula,series,x,family,sigma,preparative_route,final_form,authors,doi,comments,cell_volume,formula_units_per_cell,atoms_per_formula_unit,total_atoms_per_unit_cell,average_atomic_volume,author_of_unit_cell,unit_cell_doi,icsd_id,kel/ktot,space_group,symmetry_elements
,953,300,0.005868,0.0002948,,,0.0002948,0.004443100204,0.00001481033401,CuRhO2,CuRh1-xMgxO2,0,CuRhO2,,"solid state reaction , air",polycrystalline,Maignan2009PRB,http://dx.doi.org/10.1103/PhysRevB.80.115103,,140.56,3,4,12,11.71333333,Bertaut,http://dx.doi.org/10.1016/0022-3697(61)90220-7,29214,,166,12
,954,400,0.002193,0.0002753,,,0.0002753,0.01382400182,0.00003456000456,CuRhO2,CuRh1-xMgxO2,0,CuRhO2,,"solid state reaction , air",polycrystalline,Maignan2009PRB,http://dx.doi.org/10.1103/PhysRevB.80.115103,,140.56,3,4,12,11.71333333,Bertaut,http://dx.doi.org/10.1016/0022-3697(61)90220-7,29214,,166,12
,955,700,0.001023,0.0002924,,,0.0002924,0.05850286608,0.00008357552297,CuRhO2,CuRh1-xMgxO2,0,CuRhO2,,"solid state reaction , air",polycrystalline,Maignan2009PRB,http://dx.doi.org/10.1103/PhysRevB.80.115103,,140.56,3,4,12,11.71333333,Bertaut,http://dx.doi.org/10.1016/0022-3697(61)90220-7,29214,,166,12
,956,1000,0.001066,0.000317,,,0.000317,0.0942673546,0.0000942673546,CuRhO2,CuRh1-xMgxO2,0,CuRhO2,,"solid state reaction , air",polycrystalline,Maignan2009PRB,http://dx.doi.org/10.1103/PhysRevB.80.115103,,140.56,3,4,12,11.71333333,Bertaut,http://dx.doi.org/10.1016/0022-3697(61)90220-7,29214,,166,12
,957,300,0.001314,0.000261,,,0.000261,0.01555273973,0.00005184246575,CuRh0.99Mg0.01O2,CuRh1-xMgxO2,0.01,CuRhO2,,"solid state reaction , air",polycrystalline,Maignan2009PRB,http://dx.doi.org/10.1103/PhysRevB.80.115103,,140.56,3,4,12,11.71333333,Bertaut,http://dx.doi.org/10.1016/0022-3697(61)90220-7,29214,,166,12
,958,400,0.000656,0.000259,,,0.000259,0.04090304878,0.000102257622,CuRh0.99Mg0.01O2,CuRh1-xMgxO2,0.01,CuRhO2,,"solid state reaction , air",polycrystalline,Maignan2009PRB,http://dx.doi.org/10.1103/PhysRevB.80.115103,,140.56,3,4,12,11.71333333,Bertaut,http://dx.doi.org/10.1016/0022-3697(61)90220-7,29214,,166,12
,959,700,0.000458,0.000283,,,0.000283,0.1224067686,0.0001748668122,CuRh0.99Mg0.01O2,CuRh1-xMgxO2,0.01,CuRhO2,,"solid state reaction , air",polycrystalline,Maignan2009PRB,http://dx.doi.org/10.1103/PhysRevB.80.115103,,140.56,3,4,12,11.71333333,Bertaut,http://dx.doi.org/10.1016/0022-3697(61)90220-7,29214,,166,12
,960,1000,0.000488,0.000315,,,0.000315,0.203329918,0.000203329918,CuRh0.99Mg0.01O2,CuRh1-xMgxO2,0.01,CuRhO2,,"solid state reaction , air",polycrystalline,Maignan2009PRB,http://dx.doi.org/10.1103/PhysRevB.80.115103,,140.56,3,4,12,11.71333333,Bertaut,http://dx.doi.org/10.1016/0022-3697(61)90220-7,29214,,166,12
,961,300,0.00011,0.0001744,,,0.0001744,0.08295098182,0.0002765032727,CuRh0.96Mg0.04O2,CuRh1-xMgxO2,0.04,CuRhO2,,"solid state reaction , air",polycrystalline,Maignan2009PRB,http://dx.doi.org/10.1103/PhysRevB.80.115103,,140.56,3,4,12,11.71333333,Bertaut,http://dx.doi.org/10.1016/0022-3697(61)90220-7,29214,,166,12
,962,400,0.000112,0.0001878,,,0.0001878,0.1259601429,0.0003149003571,CuRh0.96Mg0.04O2,CuRh1-xMgxO2,0.04,CuRhO2,,"solid state reaction , air",polycrystalline,Maignan2009PRB,http://dx.doi.org/10.1103/PhysRevB.80.115103,,140.56,3,4,12,11.71333333,Bertaut,http://dx.doi.org/10.1016/0022-3697(61)90220-7,29214,,166,12
,963,700,0.000137,0.000232,,,0.000232,0.2750131387,0.0003928759124,CuRh0.96Mg0.04O2,CuRh1-xMgxO2,0.04,CuRhO2,,"solid state reaction , air",polycrystalline,Maignan2009PRB,http://dx.doi.org/10.1103/PhysRevB.80.115103,,140.56,3,4,12,11.71333333,Bertaut,http://dx.doi.org/10.1016/0022-3697(61)90220-7,29214,,166,12
,964,1000,0.000171,0.000271,,,0.000271,0.4294795322,0.0004294795322,CuRh0.96Mg0.04O2,CuRh1-xMgxO2,0.04,CuRhO2,,"solid state reaction , air",polycrystalline,Maignan2009PRB,http://dx.doi.org/10.1103/PhysRevB.80.115103,,140.56,3,4,12,11.71333333,Bertaut,http://dx.doi.org/10.1016/0022-3697(61)90220-7,29214,,166,12
,965,300,0.0000164,0.0000997,,,0.0000997,0.1818309146,0.0006061030488,CuRh0.9Mg0.1O2,CuRh1-xMgxO2,0.1,CuRhO2,,"solid state reaction , air",polycrystalline,Maignan2009PRB,http://dx.doi.org/10.1103/PhysRevB.80.115103,,140.56,3,4,12,11.71333333,Bertaut,http://dx.doi.org/10.1016/0022-3697(61)90220-7,29214,,166,12
,966,400,0.0000196,0.000115,,,0.000115,0.2698979592,0.000674744898,CuRh0.9Mg0.1O2,CuRh1-xMgxO2,0.1,CuRhO2,,"solid state reaction , air",polycrystalline,Maignan2009PRB,http://dx.doi.org/10.1103/PhysRevB.80.115103,,140.56,3,4,12,11.71333333,Bertaut,http://dx.doi.org/10.1016/0022-3697(61)90220-7,29214,,166,12
,967,700,0.0000299,0.0001449,,,0.0001449,0.4915453846,0.0007022076923,CuRh0.9Mg0.1O2,CuRh1-xMgxO2,0.1,CuRhO2,,"solid state reaction , air",polycrystalline,Maignan2009PRB,http://dx.doi.org/10.1103/PhysRevB.80.115103,,140.56,3,4,12,11.71333333,Bertaut,http://dx.doi.org/10.1016/0022-3697(61)90220-7,29214,,166,12
,968,1000,0.0000408,0.0001682,,,0.0001682,0.6934127451,0.0006934127451,CuRh0.6Mg0.4O2,CuRh1-xMgxO2,0.1,CuRhO2,,"solid state reaction , air",polycrystalline,Maignan2009PRB,http://dx.doi.org/10.1103/PhysRevB.80.115103,,140.56,3,4,12,11.71333333,Bertaut,http://dx.doi.org/10.1016/0022-3697(61)90220-7,29214,,166,12
,969,300,0.01199,0.000165,1.45,0.0004697880418,0.000165,0.0006811926606,0.000002270642202,Ca3AlSb3,Ca3-xNaxAlSb3,0,Ca3AlSb3,,"solid state reaction, Ar",polycrystalline,Zevalkink2011EES,http://dx.doi.org/10.1039/c0ee00517g,,822.88,4,7,28,29.38857143,Cordier,http://dx.doi.org/10.1039/C0EE00517G,36363,0.0004210405223,62,8
,970,400,0.005376,0.0003159,1.1,0.006750054789,0.0003159,0.007425060268,0.00001856265067,Ca3AlSb3,Ca3-xNaxAlSb3,0,Ca3AlSb3,,"solid state reaction, Ar",polycrystalline,Zevalkink2011EES,http://dx.doi.org/10.1039/c0ee00517g,,822.88,4,7,28,29.38857143,Cordier,http://dx.doi.org/10.1039/C0EE00517G,36363,0.0016504329,62,8
,971,700,0.002486,0.0004118,0.745,0.06409340252,0.0004118,0.04774958488,0.00006821369268,Ca3AlSb3,Ca3-xNaxAlSb3,0,Ca3AlSb3,,"solid state reaction, Ar",polycrystalline,Zevalkink2011EES,http://dx.doi.org/10.1039/c0ee00517g,,822.88,4,7,28,29.38857143,Cordier,http://dx.doi.org/10.1039/C0EE00517G,36363,0.009222113635,62,8
,972,1000,0.001127,0.0002654,0.692,0.09031748311,0.0002654,0.06249969831,0.00006249969831,Ca3AlSb3,Ca3-xNaxAlSb3,0,Ca3AlSb3,,"solid state reaction, Ar",polycrystalline,Zevalkink2011EES,http://dx.doi.org/10.1039/c0ee00517g,,822.88,4,7,28,29.38857143,Cordier,http://dx.doi.org/10.1039/C0EE00517G,36363,0.03128670418,62,8
,973,300,0.000981,0.00009,1.67,0.001483271988,0.00009,0.00247706422,0.000008256880734,Ca2.97Na0.03AlSb3,Ca3-xNaxAlSb3,0.03,Ca3AlSb3,,"solid state reaction, Ar",polycrystalline,Zevalkink2011EES,http://dx.doi.org/10.1039/c0ee00517g,,822.88,4,7,28,29.38857143,Cordier,http://dx.doi.org/10.1039/C0EE00517G,36363,0.004468127964,62,8
,974,400,0.000461,0.0001648,1.24,0.01900429641,0.0001648,0.02356532755,0.00005891331887,Ca2.97Na0.03AlSb3,Ca3-xNaxAlSb3,0.03,Ca3AlSb3,,"solid state reaction, Ar",polycrystalline,Zevalkink2011EES,http://dx.doi.org/10.1039/c0ee00517g,,822.88,4,7,28,29.38857143,Cordier,http://dx.doi.org/10.1039/C0EE00517G,36363,0.01707368274,62,8
,975,700,0.000172,0.000248,0.84,0.2979844961,0.000248,0.2503069767,0.0003575813953,Ca2.97Na0.03AlSb3,Ca3-xNaxAlSb3,0.03,Ca3AlSb3,,"solid state reaction, Ar",polycrystalline,Zevalkink2011EES,http://dx.doi.org/10.1039/c0ee00517g,,822.88,4,7,28,29.38857143,Cordier,http://dx.doi.org/10.1039/C0EE00517G,36363,0.1182170543,62,8
,976,1000,0.000172,0.0002875,0.67,0.7172531239,0.0002875,0.480559593,0.000480559593,Ca2.97Na0.03AlSb3,Ca3-xNaxAlSb3,0.03,Ca3AlSb3,,"solid state reaction, Ar",polycrystalline,Zevalkink2011EES,http://dx.doi.org/10.1039/c0ee00517g,,822.88,4,7,28,29.38857143,Cordier,http://dx.doi.org/10.1039/C0EE00517G,36363,0.2117320375,62,8
,977,300,0.000589,0.0000815,1.65,0.002050393579,0.0000815,0.003383149406,0.00001127716469,Ca2.94Na0.06AlSb3,Ca3-xNaxAlSb3,0.06,Ca3AlSb3,,"solid state reaction, Ar",polycrystalline,Zevalkink2011EES,http://dx.doi.org/10.1039/c0ee00517g,,822.88,4,7,28,29.38857143,Cordier,http://dx.doi.org/10.1039/C0EE00517G,36363,0.007532026547,62,8
,978,400,0.000337,0.00015,1.27,0.0210285287,0.00015,0.02670623145,0.00006676557864,Ca2.94Na0.06AlSb3,Ca3-xNaxAlSb3,0.06,Ca3AlSb3,,"solid state reaction, Ar",polycrystalline,Zevalkink2011EES,http://dx.doi.org/10.1039/c0ee00517g,,822.88,4,7,28,29.38857143,Cordier,http://dx.doi.org/10.1039/C0EE00517G,36363,0.02280427113,62,8
,979,700,0.000138,0.000233,0.86,0.3202081227,0.000233,0.2753789855,0.0003933985507,Ca2.94Na0.06AlSb3,Ca3-xNaxAlSb3,0.06,Ca3AlSb3,,"solid state reaction, Ar",polycrystalline,Zevalkink2011EES,http://dx.doi.org/10.1039/c0ee00517g,,822.88,4,7,28,29.38857143,Cordier,http://dx.doi.org/10.1039/C0EE00517G,36363,0.1439164139,62,8
,980,1000,0.000134,0.000262,0.698,0.7339092503,0.000262,0.5122686567,0.0005122686567,Ca2.94Na0.06AlSb3,Ca3-xNaxAlSb3,0.06,Ca3AlSb3,,"solid state reaction, Ar",polycrystalline,Zevalkink2011EES,http://dx.doi.org/10.1039/c0ee00517g,,822.88,4,7,28,29.38857143,Cordier,http://dx.doi.org/10.1039/C0EE00517G,36363,0.260873284,62,8
,981,300,0.000275,0.0001126,1.59,0.008698977702,0.0001126,0.01383137455,0.00004610458182,Ca2.85Na0.15AlSb3,Ca3-xNaxAlSb3,0.15,Ca3AlSb3,,"solid state reaction, Ar",polycrystalline,Zevalkink2011EES,http://dx.doi.org/10.1039/c0ee00517g,,822.88,4,7,28,29.38857143,Cordier,http://dx.doi.org/10.1039/C0EE00517G,36363,0.01674099485,62,8
,982,400,0.000187,0.000152,1.24,0.03985509746,0.000152,0.04942032086,0.0001235508021,Ca2.85Na0.15AlSb3,Ca3-xNaxAlSb3,0.15,Ca3AlSb3,,"solid state reaction, Ar",polycrystalline,Zevalkink2011EES,http://dx.doi.org/10.1039/c0ee00517g,,822.88,4,7,28,29.38857143,Cordier,http://dx.doi.org/10.1039/C0EE00517G,36363,0.04209073659,62,8
,983,700,0.000122,0.000215,0.84,0.3157445355,0.000215,0.2652254098,0.0003788934426,Ca2.85Na0.15AlSb3,Ca3-xNaxAlSb3,0.15,Ca3AlSb3,,"solid state reaction, Ar",polycrystalline,Zevalkink2011EES,http://dx.doi.org/10.1039/c0ee00517g,,822.88,4,7,28,29.38857143,Cordier,http://dx.doi.org/10.1039/C0EE00517G,36363,0.1666666667,62,8
,984,1000,0.000125,0.000243,0.68,0.6946941176,0.000243,0.472392,0.000472392,Ca2.85Na0.15AlSb3,Ca3-xNaxAlSb3,0.15,Ca3AlSb3,,"solid state reaction, Ar",polycrystalline,Zevalkink2011EES,http://dx.doi.org/10.1039/c0ee00517g,,822.88,4,7,28,29.38857143,Cordier,http://dx.doi.org/10.1039/C0EE00517G,36363,0.2870588235,62,8
,985,300,0.000475,-0.000191,5.69,0.004049320137,0.000191,0.02304063158,0.00007680210526,Fe0.998Co0.002Si2,(Fe0.998Co0.002Si2)1-x(Y2O3)x,0,FeSi2,,"arc-melted, Ar",polycrystalline,Ito2006JAC,http://dx.doi.org/10.1016/j.jallcom.2005.04.060,,601.91,16,3,48,12.53979167,Dusausoy,http://dx.doi.org/10.1107/S0567740871003765 ,9119,0.002708352604,64,16
,986,400,0.00026,-0.000183,5.34,0.009648228176,0.000183,0.05152153846,0.0001288038462,Fe0.998Co0.002Si2,(Fe0.998Co0.002Si2)1-x(Y2O3)x,0,FeSi2,,"arc-melted, Ar",polycrystalline,Ito2006JAC,http://dx.doi.org/10.1016/j.jallcom.2005.04.060,,601.91,16,3,48,12.53979167,Dusausoy,http://dx.doi.org/10.1107/S0567740871003765 ,9119,0.007029674445,64,16
,987,700,0.000123,-0.0001806,4.9,0.03788195122,0.0001806,0.185621561,0.0002651736585,Fe0.998Co0.002Si2,(Fe0.998Co0.002Si2)1-x(Y2O3)x,0,FeSi2,,"arc-melted, Ar",polycrystalline,Ito2006JAC,http://dx.doi.org/10.1016/j.jallcom.2005.04.060,,601.91,16,3,48,12.53979167,Dusausoy,http://dx.doi.org/10.1107/S0567740871003765 ,9119,0.02833914053,64,16
,988,1000,0.0000605,-0.0000873,5.02,0.02509397122,0.0000873,0.1259717355,0.0001259717355,Fe0.998Co0.002Si2,(Fe0.998Co0.002Si2)1-x(Y2O3)x,0,FeSi2,,"arc-melted, Ar",polycrystalline,Ito2006JAC,http://dx.doi.org/10.1016/j.jallcom.2005.04.060,,601.91,16,3,48,12.53979167,Dusausoy,http://dx.doi.org/10.1107/S0567740871003765 ,9119,0.08033979783,64,16
,989,300,0.001275,-0.000318,4.59,0.005183852364,0.000318,0.02379388235,0.00007931294118,Fe0.978Co0.00196Si1.96Y0.04O0.06,(Fe0.998Co0.002Si2)1-x(Y2O3)x,2,FeSi2,,"arc-melted, Ar",polycrystalline,Ito2006JAC,http://dx.doi.org/10.1016/j.jallcom.2005.04.060,,601.91,16,3,48,12.53979167,Dusausoy,http://dx.doi.org/10.1107/S0567740871003765 ,9119,0.001250800974,64,16
,990,400,0.000563,-0.000327,4.09,0.01857478492,0.000327,0.07597087034,0.0001899271758,Fe0.978Co0.00196Si1.96Y0.04O0.06,(Fe0.998Co0.002Si2)1-x(Y2O3)x,2,FeSi2,,"arc-melted, Ar",polycrystalline,Ito2006JAC,http://dx.doi.org/10.1016/j.jallcom.2005.04.060,,601.91,16,3,48,12.53979167,Dusausoy,http://dx.doi.org/10.1107/S0567740871003765 ,9119,0.004238557848,64,16
,991,700,0.00024,-0.000287,3.95,0.06082099156,0.000287,0.2402429167,0.0003432041667,Fe0.978Co0.00196Si1.96Y0.04O0.06,(Fe0.998Co0.002Si2)1-x(Y2O3)x,2,FeSi2,,"arc-melted, Ar",polycrystalline,Ito2006JAC,http://dx.doi.org/10.1016/j.jallcom.2005.04.060,,601.91,16,3,48,12.53979167,Dusausoy,http://dx.doi.org/10.1107/S0567740871003765 ,9119,0.01801687764,64,16
,992,1000,0.000122,-0.0001008,4.21,0.01978240723,0.0001008,0.08328393443,0.00008328393443,Fe0.978Co0.00196Si1.96Y0.04O0.06,(Fe0.998Co0.002Si2)1-x(Y2O3)x,2,FeSi2,,"arc-melted, Ar",polycrystalline,Ito2006JAC,http://dx.doi.org/10.1016/j.jallcom.2005.04.060,,601.91,16,3,48,12.53979167,Dusausoy,http://dx.doi.org/10.1107/S0567740871003765 ,9119,0.04750593824,64,16
,993,300,0.0027,-0.000226,2.86,0.001984304584,0.000226,0.005675111111,0.00001891703704,Fe0.978Co0.00196Si1.96Y0.12O0.18,(Fe0.998Co0.002Si2)1-x(Y2O3)x,6,FeSi2,,"arc-melted, Ar",polycrystalline,Ito2006JAC,http://dx.doi.org/10.1016/j.jallcom.2005.04.060,,601.91,16,3,48,12.53979167,Dusausoy,http://dx.doi.org/10.1107/S0567740871003765 ,9119,0.0009479409479,64,16
,994,400,0.001495,-0.000227,2.64,0.005222357353,0.000227,0.01378702341,0.00003446755853,Fe0.978Co0.00196Si1.96Y0.12O0.18,(Fe0.998Co0.002Si2)1-x(Y2O3)x,6,FeSi2,,"arc-melted, Ar",polycrystalline,Ito2006JAC,http://dx.doi.org/10.1016/j.jallcom.2005.04.060,,601.91,16,3,48,12.53979167,Dusausoy,http://dx.doi.org/10.1107/S0567740871003765 ,9119,0.002472889429,64,16
,995,700,0.000518,-0.000222,2.96,0.0225,0.000222,0.0666,0.00009514285714,Fe0.978Co0.00196Si1.96Y0.12O0.18,(Fe0.998Co0.002Si2)1-x(Y2O3)x,6,FeSi2,,"arc-melted, Ar",polycrystalline,Ito2006JAC,http://dx.doi.org/10.1016/j.jallcom.2005.04.060,,601.91,16,3,48,12.53979167,Dusausoy,http://dx.doi.org/10.1107/S0567740871003765 ,9119,0.0111395179,64,16
,996,1000,0.000214,-0.000068,3.22,0.006710396471,0.000068,0.02160747664,0.00002160747664,Fe0.978Co0.00196Si1.96Y0.12O0.18,(Fe0.998Co0.002Si2)1-x(Y2O3)x,6,FeSi2,,"arc-melted, Ar",polycrystalline,Ito2006JAC,http://dx.doi.org/10.1016/j.jallcom.2005.04.060,,601.91,16,3,48,12.53979167,Dusausoy,http://dx.doi.org/10.1107/S0567740871003765 ,9119,0.03540953155,64,16
,997,300,0.004571,0.00047,1.54,0.009414234857,0.00047,0.01449792168,0.0000483264056,Ca5Al2Sb6,Ca5-xNaxAl2Sb6,0,Ca3AlSb3,,"solid state reaction, Ar",polycrystalline,Toberer2010AFM,http://dx.doi.org/10.1002/adfm.201000970,,770.68,2,13,26,29.64153846,Yan,http://dx.doi.org/10.1039/C1JM11463H,183853,0.001039870215,55,8
,998,400,0.00409,0.000463,1.23,0.01704486453,0.000463,0.02096518337,0.00005241295844,Ca5Al2Sb6,Ca5-xNaxAl2Sb6,0,Ca3AlSb3,,"solid state reaction, Ar",polycrystalline,Toberer2010AFM,http://dx.doi.org/10.1002/adfm.201000970,,770.68,2,13,26,29.64153846,Yan,http://dx.doi.org/10.1039/C1JM11463H,183853,0.001940087861,55,8
,999,700,0.002349,0.00039,0.764,0.05932679385,0.00039,0.0453256705,0.00006475095785,Ca5Al2Sb6,Ca5-xNaxAl2Sb6,0,Ca3AlSb3,,"solid state reaction, Ar",polycrystalline,Toberer2010AFM,http://dx.doi.org/10.1002/adfm.201000970,,770.68,2,13,26,29.64153846,Yan,http://dx.doi.org/10.1039/C1JM11463H,183853,0.009517250295,55,8
,1000,300,0.000332,0.000193,1.49,0.02258975499,0.000193,0.03365873494,0.0001121957831,Ca4.95Na0.05Al2Sb6,Ca5-xNaxAl2Sb6,0.05,Ca3AlSb3,,"solid state reaction, Ar",polycrystalline,Toberer2010AFM,http://dx.doi.org/10.1002/adfm.201000970,,770.68,2,13,26,29.64153846,Yan,http://dx.doi.org/10.1039/C1JM11463H,183853,0.01479744481,55,8
,1001,400,0.000224,0.0002199,1.2,0.07195834821,0.0002199,0.08635001786,0.0002158750446,Ca4.95Na0.05Al2Sb6,Ca5-xNaxAl2Sb6,0.05,Ca3AlSb3,,"solid state reaction, Ar",polycrystalline,Toberer2010AFM,http://dx.doi.org/10.1002/adfm.201000970,,770.68,2,13,26,29.64153846,Yan,http://dx.doi.org/10.1039/C1JM11463H,183853,0.03630952381,55,8
,1002,700,0.000181,0.0002617,0.833,0.3179668973,0.0002617,0.2648664254,0.0003783806077,Ca4.95Na0.05Al2Sb6,Ca5-xNaxAl2Sb6,0.05,Ca3AlSb3,,"solid state reaction, Ar",polycrystalline,Toberer2010AFM,http://dx.doi.org/10.1002/adfm.201000970,,770.68,2,13,26,29.64153846,Yan,http://dx.doi.org/10.1039/C1JM11463H,183853,0.1132828822,55,8
,1003,300,0.0000506,0.0001427,1.45,0.08326273681,0.0001427,0.1207309684,0.0004024365613,Ca4.75Na0.25Al2Sb6,Ca5-xNaxAl2Sb6,0.25,Ca3AlSb3,,"solid state reaction, Ar",polycrystalline,Toberer2010AFM,http://dx.doi.org/10.1002/adfm.201000970,,770.68,2,13,26,29.64153846,Yan,http://dx.doi.org/10.1039/C1JM11463H,183853,0.09976829767,55,8
,1004,400,0.0000544,0.000161,1.16,0.1643065416,0.000161,0.1905955882,0.0004764889706,Ca4.75Na0.25Al2Sb6,Ca5-xNaxAl2Sb6,0.25,Ca3AlSb3,,"solid state reaction, Ar",polycrystalline,Toberer2010AFM,http://dx.doi.org/10.1002/adfm.201000970,,770.68,2,13,26,29.64153846,Yan,http://dx.doi.org/10.1039/C1JM11463H,183853,0.1546653144,55,8
,1005,700,0.0000733,0.0002008,0.82,0.4695778791,0.0002008,0.3850538608,0.0005500769441,Ca4.75Na0.25Al2Sb6,Ca5-xNaxAl2Sb6,0.25,Ca3AlSb3,,"solid state reaction, Ar",polycrystalline,Toberer2010AFM,http://dx.doi.org/10.1002/adfm.201000970,,770.68,2,13,26,29.64153846,Yan,http://dx.doi.org/10.1039/C1JM11463H,183853,0.2841646425,55,8
,1006,1000,0.0000939,0.000207,0.703,0.6491122028,0.000207,0.4563258786,0.0004563258786,Ca4.75Na0.25Al2Sb6,Ca5-xNaxAl2Sb6,0.25,Ca3AlSb3,,"solid state reaction, Ar",polycrystalline,Toberer2010AFM,http://dx.doi.org/10.1002/adfm.201000970,,770.68,2,13,26,29.64153846,Yan,http://dx.doi.org/10.1039/C1JM11463H,183853,0.3696314441,55,8
,1007,300,0.008878471482,-0.000413391,,,0.000413391,0.00577437634,0.00001924792113,Fe1.98Ti0.02O3,(Fe1-xMx)2O3,0.01,Fe2TiO3,,"solid state reaction, air",polycrystalline,Muta2002JAC,http://dx.doi.org/10.1016/S0925-8388(01)01804-7,,101.11,2,5,10,10.111,Harrison,http://dx.doi.org/10.2138/​am.2010.3402,168009,,2,2
,1008,400,0.004919056918,-0.000402826,,,0.000402826,0.01319511353,0.00003298778383,Fe1.98Ti0.02O3,(Fe1-xMx)2O3,0.01,Fe2TiO3,,"solid state reaction, air",polycrystalline,Muta2002JAC,http://dx.doi.org/10.1016/S0925-8388(01)01804-7,,101.11,2,5,10,10.111,Harrison,http://dx.doi.org/10.2138/​am.2010.3402,168009,,2,2
,1009,700,0.001797268152,-0.000370393,,,0.000370393,0.05343314073,0.00007633305818,Fe1.98Ti0.02O3,(Fe1-xMx)2O3,0.01,Fe2TiO3,,"solid state reaction, air",polycrystalline,Muta2002JAC,http://dx.doi.org/10.1016/S0925-8388(01)01804-7,,101.11,2,5,10,10.111,Harrison,http://dx.doi.org/10.2138/​am.2010.3402,168009,,2,2
,1010,1000,0.001381087662,-0.000371867,,,0.000371867,0.1001276527,0.0001001276527,Fe1.98Ti0.02O3,(Fe1-xMx)2O3,0.01,Fe2TiO3,,"solid state reaction, air",polycrystalline,Muta2002JAC,http://dx.doi.org/10.1016/S0925-8388(01)01804-7,,101.11,2,5,10,10.111,Harrison,http://dx.doi.org/10.2138/​am.2010.3402,168009,,2,2
,1011,300,0.00376396903,-0.000366462,7.82,0.001368757006,0.000366462,0.01070367979,0.00003567893263,Fe1.96Ti0.04O3,(Fe1-xMx)2O3,0.02,Fe2TiO3,,"solid state reaction, air",polycrystalline,Muta2002JAC,http://dx.doi.org/10.1016/S0925-8388(01)01804-7,,101.11,2,5,10,10.111,Harrison,http://dx.doi.org/10.2138/​am.2010.3402,168009,2.486899795,2,2
,1012,400,0.002139234197,-0.000343857,6.87,0.003218108345,0.000343857,0.02210840433,0.00005527101082,Fe1.96Ti0.04O3,(Fe1-xMx)2O3,0.02,Fe2TiO3,,"solid state reaction, air",polycrystalline,Muta2002JAC,http://dx.doi.org/10.1016/S0925-8388(01)01804-7,,101.11,2,5,10,10.111,Harrison,http://dx.doi.org/10.2138/​am.2010.3402,168009,6.641019389,2,2
,1013,700,0.0009422584049,-0.000322973,4.7,0.01648779569,0.000322973,0.07749263973,0.000110703771,Fe1.96Ti0.04O3,(Fe1-xMx)2O3,0.02,Fe2TiO3,,"solid state reaction, air",polycrystalline,Muta2002JAC,http://dx.doi.org/10.1016/S0925-8388(01)01804-7,,101.11,2,5,10,10.111,Harrison,http://dx.doi.org/10.2138/​am.2010.3402,168009,38.56736681,2,2
,1014,1000,0.0007209961283,-0.000328378,3.54,0.04224856012,0.000328378,0.1495599028,0.0001495599028,Fe1.96Ti0.04O3,(Fe1-xMx)2O3,0.02,Fe2TiO3,,"solid state reaction, air",polycrystalline,Muta2002JAC,http://dx.doi.org/10.1016/S0925-8388(01)01804-7,,101.11,2,5,10,10.111,Harrison,http://dx.doi.org/10.2138/​am.2010.3402,168009,95.59906215,2,2
,1015,300,0.004115209402,-0.000335012,6.39,0.001280410375,0.000335012,0.008181822296,0.00002727274099,Fe1.94Ti0.06O3,(Fe1-xMx)2O3,0.03,Fe2TiO3,,"solid state reaction, air",polycrystalline,Muta2002JAC,http://dx.doi.org/10.1016/S0925-8388(01)01804-7,,101.11,2,5,10,10.111,Harrison,http://dx.doi.org/10.2138/​am.2010.3402,168009,2.783673427,2,2
,1016,400,0.002058985826,-0.000308722,5.93,0.003122389653,0.000308722,0.01851577064,0.00004628942661,Fe1.94Ti0.06O3,(Fe1-xMx)2O3,0.03,Fe2TiO3,,"solid state reaction, air",polycrystalline,Muta2002JAC,http://dx.doi.org/10.1016/S0925-8388(01)01804-7,,101.11,2,5,10,10.111,Harrison,http://dx.doi.org/10.2138/​am.2010.3402,168009,7.993588128,2,2
,1017,700,0.0007587080719,-0.000292015,4.34,0.01812775099,0.000292015,0.07867443931,0.0001123920562,Fe1.94Ti0.06O3,(Fe1-xMx)2O3,0.03,Fe2TiO3,,"solid state reaction, air",polycrystalline,Muta2002JAC,http://dx.doi.org/10.1016/S0925-8388(01)01804-7,,101.11,2,5,10,10.111,Harrison,http://dx.doi.org/10.2138/​am.2010.3402,168009,51.87085806,2,2
,1018,1000,0.0005756356457,-0.000294717,3.35,0.04504202311,0.000294717,0.1508907774,0.0001508907774,Fe1.94Ti0.06O3,(Fe1-xMx)2O3,0.03,Fe2TiO3,,"solid state reaction, air",polycrystalline,Muta2002JAC,http://dx.doi.org/10.1016/S0925-8388(01)01804-7,,101.11,2,5,10,10.111,Harrison,http://dx.doi.org/10.2138/​am.2010.3402,168009,126.5311164,2,2
,1019,300,0.01,-0.000427641,,,0.000427641,0.005486304746,0.00001828768249,Fe1.98Sn0.02O3,(Fe1-xMx)2O3,0.01,Fe2TiO3,,"solid state reaction, air",polycrystalline,Muta2002JAC,http://dx.doi.org/10.1016/S0925-8388(01)01804-7,,303.23,6,5,30,10.10766667,Berry,http://dx.doi.org/10.1006/jssc.1997.7363,84729,,167,12
,1020,400,0.005154400054,-0.000413391,,,0.000413391,0.01326184364,0.00003315460909,Fe1.98Sn0.02O3,(Fe1-xMx)2O3,0.01,Fe2TiO3,,"solid state reaction, air",polycrystalline,Muta2002JAC,http://dx.doi.org/10.1016/S0925-8388(01)01804-7,,303.23,6,5,30,10.10766667,Berry,http://dx.doi.org/10.1006/jssc.1997.7363,84729,,167,12
,1021,700,0.002130165919,-0.000373833,,,0.000373833,0.04592401816,0.00006560574022,Fe1.98Sn0.02O3,(Fe1-xMx)2O3,0.01,Fe2TiO3,,"solid state reaction, air",polycrystalline,Muta2002JAC,http://dx.doi.org/10.1016/S0925-8388(01)01804-7,,303.23,6,5,30,10.10766667,Berry,http://dx.doi.org/10.1006/jssc.1997.7363,84729,,167,12
,1022,1000,0.001623049906,-0.00037457,,,0.00037457,0.08644385143,0.00008644385143,Fe1.98Sn0.02O3,(Fe1-xMx)2O3,0.01,Fe2TiO3,,"solid state reaction, air",polycrystalline,Muta2002JAC,http://dx.doi.org/10.1016/S0925-8388(01)01804-7,,303.23,6,5,30,10.10766667,Berry,http://dx.doi.org/10.1006/jssc.1997.7363,84729,,167,12
,1023,300,0.004674579171,-0.000364496,6.84,0.001246545591,0.000364496,0.008526371839,0.00002842123946,Fe1.96Sn0.04O3,(Fe1-xMx)2O3,0.02,Fe2TiO3,,"solid state reaction, air",polycrystalline,Muta2002JAC,http://dx.doi.org/10.1016/S0925-8388(01)01804-7,,303.23,6,5,30,10.10766667,Berry,http://dx.doi.org/10.1006/jssc.1997.7363,84729,2.289351404,167,12
,1024,400,0.002634296432,-0.000335504,6.17,0.002770164684,0.000335504,0.0170919161,0.00004272979026,Fe1.96Sn0.04O3,(Fe1-xMx)2O3,0.02,Fe2TiO3,,"solid state reaction, air",polycrystalline,Muta2002JAC,http://dx.doi.org/10.1016/S0925-8388(01)01804-7,,303.23,6,5,30,10.10766667,Berry,http://dx.doi.org/10.1006/jssc.1997.7363,84729,6.004820227,167,12
,1025,700,0.001074893182,-0.000317813,4.22,0.01558703808,0.000317813,0.06577730069,0.00009396757242,Fe1.96Sn0.04O3,(Fe1-xMx)2O3,0.02,Fe2TiO3,,"solid state reaction, air",polycrystalline,Muta2002JAC,http://dx.doi.org/10.1016/S0925-8388(01)01804-7,,303.23,6,5,30,10.10766667,Berry,http://dx.doi.org/10.1006/jssc.1997.7363,84729,37.65391232,167,12
,1026,1000,0.0008728897889,-0.000323464,3.08,0.038917217,0.000323464,0.1198650283,0.0001198650283,Fe1.96Sn0.04O3,(Fe1-xMx)2O3,0.02,Fe2TiO3,,"solid state reaction, air",polycrystalline,Muta2002JAC,http://dx.doi.org/10.1016/S0925-8388(01)01804-7,,303.23,6,5,30,10.10766667,Berry,http://dx.doi.org/10.1006/jssc.1997.7363,84729,90.75690909,167,12
,1027,300,0.00000588239,-0.0000265219,2.31,0.01552975937,0.0000265219,0.03587374416,0.0001195791472,Ba7SrAl16Si30,Ba8-ySryAl14Si32,,,,"flux (Al), dynamic vacuum",polycrystalline,Roudebush2011JSSC,http://dx.doi.org/10.1016/j.jssc.2011.02.027,,1193,1,55,55,21.69090909,Roudebush,http://dx.doi.org/10.1016/j.jssc.2011.02.027,380509,0.5386979049,223,48
,1028,400,0.00000660331,-0.000033747,2.33,0.02960824918,0.000033747,0.06898722059,0.0001724680515,Ba7SrAl16Si30,Ba8-ySryAl14Si32,,,,"flux (Al), dynamic vacuum",polycrystalline,Roudebush2011JSSC,http://dx.doi.org/10.1016/j.jssc.2011.02.027,,1193,1,55,55,21.69090909,Roudebush,http://dx.doi.org/10.1016/j.jssc.2011.02.027,380509,0.6343547708,223,48
,1029,700,0.0000087797,-0.0000531525,2.46,0.09156524226,0.0000531525,0.225250496,0.0003217864228,Ba7SrAl16Si30,Ba8-ySryAl14Si32,,,,"flux (Al), dynamic vacuum",polycrystalline,Roudebush2011JSSC,http://dx.doi.org/10.1016/j.jssc.2011.02.027,,1193,1,55,55,21.69090909,Roudebush,http://dx.doi.org/10.1016/j.jssc.2011.02.027,380509,0.7908116941,223,48
,1030,1000,0.000011173,-0.0000790454,2.57,0.217595686,0.0000790454,0.559220913,0.000559220913,Ba7SrAl16Si30,Ba8-ySryAl14Si32,,,,"flux (Al), dynamic vacuum",polycrystalline,Roudebush2011JSSC,http://dx.doi.org/10.1016/j.jssc.2011.02.027,,1193,1,55,55,21.69090909,Roudebush,http://dx.doi.org/10.1016/j.jssc.2011.02.027,380509,0.8497416472,223,48
,1031,300,0.0291889,-0.000752196,29.6,0.0001964598709,0.000752196,0.005815212177,0.00001938404059,Nd2CuO4,Nd2(Cu0.98M0.02)O4,,Nd2CuO4,,"solid state reaction, air",polycrystalline,Kurosaki2003JAC,http://dx.doi.org/10.1002/chin.200318015,,189.28,2,7,14,13.52,Kaluzhskikh,http://dx.doi.org/10.1016/j.jssc.2011.01.035,261375,0.000008472306161,139,32
,1032,400,0.0216164,-0.000618425,13.7,0.0005165711309,0.000618425,0.007077024493,0.00001769256123,Nd2CuO4,Nd2(Cu0.98M0.02)O4,,Nd2CuO4,,"solid state reaction, air",polycrystalline,Kurosaki2003JAC,http://dx.doi.org/10.1002/chin.200318015,,189.28,2,7,14,13.52,Kaluzhskikh,http://dx.doi.org/10.1016/j.jssc.2011.01.035,261375,0.00003295686419,139,32
,1033,700,0.000243757,-0.0000997041,4.19,0.006813228525,0.0000997041,0.02854742752,0.00004078203931,Nd2CuO4,Nd2(Cu0.98M0.02)O4,,Nd2CuO4,,"solid state reaction, air",polycrystalline,Kurosaki2003JAC,http://dx.doi.org/10.1002/chin.200318015,,189.28,2,7,14,13.52,Kaluzhskikh,http://dx.doi.org/10.1016/j.jssc.2011.01.035,261375,0.01672309848,139,32
,1034,1000,0.0000158489,0.000026268,3.94,0.01104990815,0.000026268,0.04353663813,0.00004353663813,Nd2CuO4,Nd2(Cu0.98M0.02)O4,,Nd2CuO4,,"solid state reaction, air",polycrystalline,Kurosaki2003JAC,http://dx.doi.org/10.1002/chin.200318015,,189.28,2,7,14,13.52,Kaluzhskikh,http://dx.doi.org/10.1016/j.jssc.2011.01.035,261375,0.3907459446,139,32
,1035,300,0.000594173,-0.000249392,9.811,0.003200811525,0.000249392,0.03140316187,0.0001046772062,Nd2Cu0.98Ni0.02O4,Nd2(Cu0.98M0.02)O4,,Nd2CuO4,,"solid state reaction, air",polycrystalline,Kurosaki2003JAC,http://dx.doi.org/10.1002/chin.200318015,,189.28,2,7,14,13.52,Kaluzhskikh,http://dx.doi.org/10.1016/j.jssc.2011.01.035,261375,0.001255697103,139,32
,1036,400,0.00038248,-0.000182676,8.03,0.004346089866,0.000182676,0.03489910163,0.00008724775407,Nd2Cu0.98Ni0.02O4,Nd2(Cu0.98M0.02)O4,,Nd2CuO4,,"solid state reaction, air",polycrystalline,Kurosaki2003JAC,http://dx.doi.org/10.1002/chin.200318015,,189.28,2,7,14,13.52,Kaluzhskikh,http://dx.doi.org/10.1016/j.jssc.2011.01.035,261375,0.003177792544,139,32
,1037,700,0.000216164,-0.0000985041,5.25,0.005984997636,0.0000985041,0.03142123759,0.00004488748227,Nd2Cu0.98Ni0.02O4,Nd2(Cu0.98M0.02)O4,,Nd2CuO4,,"solid state reaction, air",polycrystalline,Kurosaki2003JAC,http://dx.doi.org/10.1002/chin.200318015,,189.28,2,7,14,13.52,Kaluzhskikh,http://dx.doi.org/10.1016/j.jssc.2011.01.035,261375,0.01505030131,139,32
,1038,1000,0.000229546,-0.0000826705,3.902,0.00763034429,0.0000826705,0.02977360342,0.00002977360342,Nd2Cu0.98Ni0.02O4,Nd2(Cu0.98M0.02)O4,,Nd2CuO4,,"solid state reaction, air",polycrystalline,Kurosaki2003JAC,http://dx.doi.org/10.1002/chin.200318015,,189.28,2,7,14,13.52,Kaluzhskikh,http://dx.doi.org/10.1016/j.jssc.2011.01.035,261375,0.02724161382,139,32
,1039,300,0.00189785,-0.000343219,17.1,0.001088944895,0.000343219,0.01862095771,0.00006206985903,Nd2Cu0.98Zn0.02O4,Nd2(Cu0.98M0.02)O4,,Nd2CuO4,,"solid state reaction, air",polycrystalline,Kurosaki2003JAC,http://dx.doi.org/10.1002/chin.200318015,,189.28,2,7,14,13.52,Kaluzhskikh,http://dx.doi.org/10.1016/j.jssc.2011.01.035,261375,0.000225555326,139,32
,1040,400,0.00140548,-0.00029438,11.1,0.002221922693,0.00029438,0.02466334189,0.00006165835473,Nd2Cu0.98Zn0.02O4,Nd2(Cu0.98M0.02)O4,,Nd2CuO4,,"solid state reaction, air",polycrystalline,Kurosaki2003JAC,http://dx.doi.org/10.1002/chin.200318015,,189.28,2,7,14,13.52,Kaluzhskikh,http://dx.doi.org/10.1016/j.jssc.2011.01.035,261375,0.0006256078203,139,32
,1041,700,0.000763148,-0.000175632,5.22,0.005420334148,0.000175632,0.02829414425,0.00004042020607,Nd2Cu0.98Zn0.02O4,Nd2(Cu0.98M0.02)O4,,Nd2CuO4,,"solid state reaction, air",polycrystalline,Kurosaki2003JAC,http://dx.doi.org/10.1002/chin.200318015,,189.28,2,7,14,13.52,Kaluzhskikh,http://dx.doi.org/10.1016/j.jssc.2011.01.035,261375,0.00428754403,139,32
,1042,1000,0.000371163,-0.0000636816,3.63,0.003009931636,0.0000636816,0.01092605184,0.00001092605184,Nd2Cu0.98Zn0.02O4,Nd2(Cu0.98M0.02)O4,,Nd2CuO4,,"solid state reaction, air",polycrystalline,Kurosaki2003JAC,http://dx.doi.org/10.1002/chin.200318015,,189.28,2,7,14,13.52,Kaluzhskikh,http://dx.doi.org/10.1016/j.jssc.2011.01.035,261375,0.01811000311,139,32
,1043,300,0.0000053,-0.000045,2.402,0.04771966757,0.000045,0.1146226415,0.0003820754717,La3Te3.8Sb0.2,La3Te4-xMx,Sb1,La3Te4,,"solid state reaction, Ar",polycrystalline,May2010PRB,http://dx.doi.org/10.1103/PhysRevB.81.125205,,893.06,4,7,28,31.895,Bucher,http://dx.doi.org/10.1103/PhysRevB.11.500,642048,0.5749925377,220,48
,1044,400,0.00000589,-0.0000466,2.58,0.05716060594,0.0000466,0.1474743633,0.0003686859083,La3Te3.8Sb0.2,La3Te4-xMx,Sb1,La3Te4,,"solid state reaction, Ar",polycrystalline,May2010PRB,http://dx.doi.org/10.1103/PhysRevB.81.125205,,893.06,4,7,28,31.895,Bucher,http://dx.doi.org/10.1103/PhysRevB.11.500,642048,0.6422658296,220,48
,1045,700,0.00000802,-0.0000676,2.72,0.1466385507,0.0000676,0.3988568579,0.0005697955112,La3Te3.8Sb0.2,La3Te4-xMx,Sb1,La3Te4,,"solid state reaction, Ar",polycrystalline,May2010PRB,http://dx.doi.org/10.1103/PhysRevB.81.125205,,893.06,4,7,28,31.895,Bucher,http://dx.doi.org/10.1103/PhysRevB.11.500,642048,0.782969048,220,48
,1046,1000,0.0000103,-0.0000878,2.66,0.2813650631,0.0000878,0.748431068,0.000748431068,La3Te3.8Sb0.2,La3Te4-xMx,Sb1,La3Te4,,"solid state reaction, Ar",polycrystalline,May2010PRB,http://dx.doi.org/10.1103/PhysRevB.81.125205,,893.06,4,7,28,31.895,Bucher,http://dx.doi.org/10.1103/PhysRevB.11.500,642048,0.8905759544,220,48
,1047,300,0.000011,-0.000053,2.05,0.03737028825,0.000053,0.07660909091,0.0002553636364,La3Te3.65Sb0.35,La3Te4-xMx,Sb2,La3Te4,,"solid state reaction, Ar",polycrystalline,May2010PRB,http://dx.doi.org/10.1103/PhysRevB.81.125205,,893.06,4,7,28,31.895,Bucher,http://dx.doi.org/10.1103/PhysRevB.11.500,642048,0.3246119734,220,48
,1048,400,0.0000137,-0.000058,2.06,0.04767911558,0.000058,0.0982189781,0.0002455474453,La3Te3.65Sb0.35,La3Te4-xMx,Sb2,La3Te4,,"solid state reaction, Ar",polycrystalline,May2010PRB,http://dx.doi.org/10.1103/PhysRevB.81.125205,,893.06,4,7,28,31.895,Bucher,http://dx.doi.org/10.1103/PhysRevB.11.500,642048,0.3458294947,220,48
,1049,700,0.0000187,-0.0000872,1.98,0.1437554151,0.0000872,0.2846357219,0.0004066224599,La3Te3.65Sb0.35,La3Te4-xMx,Sb2,La3Te4,,"solid state reaction, Ar",polycrystalline,May2010PRB,http://dx.doi.org/10.1103/PhysRevB.81.125205,,893.06,4,7,28,31.895,Bucher,http://dx.doi.org/10.1103/PhysRevB.11.500,642048,0.4612974666,220,48
,1050,1000,0.0000225,-0.0001173,1.85,0.3305535135,0.0001173,0.611524,0.000611524,La3Te3.65Sb0.35,La3Te4-xMx,Sb2,La3Te4,,"solid state reaction, Ar",polycrystalline,May2010PRB,http://dx.doi.org/10.1103/PhysRevB.81.125205,,893.06,4,7,28,31.895,Bucher,http://dx.doi.org/10.1103/PhysRevB.11.500,642048,0.5861861862,220,48
,1051,300,0.00018,-0.000091,1.47,0.009388888889,0.000091,0.01380166667,0.00004600555556,La3Te3.35Sb0.65,La3Te4-xMx,Sb4,La3Te4,,"solid state reaction, Ar",polycrystalline,May2010PRB,http://dx.doi.org/10.1103/PhysRevB.81.125205,,893.06,4,7,28,31.895,Bucher,http://dx.doi.org/10.1103/PhysRevB.11.500,642048,0.02766439909,220,48
,1052,400,0.0000135,-0.0000899,1.36,0.1760786492,0.0000899,0.239466963,0.0005986674074,La3Te3.35Sb0.65,La3Te4-xMx,Sb4,La3Te4,,"solid state reaction, Ar",polycrystalline,May2010PRB,http://dx.doi.org/10.1103/PhysRevB.81.125205,,893.06,4,7,28,31.895,Bucher,http://dx.doi.org/10.1103/PhysRevB.11.500,642048,0.5315904139,220,48
,1053,700,0.0000721,-0.0001593,1.17,0.2105758028,0.0001593,0.2463736893,0.0003519624133,La3Te3.35Sb0.65,La3Te4-xMx,Sb4,La3Te4,,"solid state reaction, Ar",polycrystalline,May2010PRB,http://dx.doi.org/10.1103/PhysRevB.81.125205,,893.06,4,7,28,31.895,Bucher,http://dx.doi.org/10.1103/PhysRevB.11.500,642048,0.2024728238,220,48
,1054,1000,0.0000687,-0.0002212,0.987,0.7215997192,0.0002212,0.7122189229,0.0007122189229,La3Te3.35Sb0.65,La3Te4-xMx,Sb4,La3Te4,,"solid state reaction, Ar",polycrystalline,May2010PRB,http://dx.doi.org/10.1103/PhysRevB.81.125205,,893.06,4,7,28,31.895,Bucher,http://dx.doi.org/10.1103/PhysRevB.11.500,642048,0.3598453845,220,48
,1055,300,0.000071,-0.000071,1.967,0.01082867311,0.000071,0.0213,0.000071,La3Te3.35Bi0.65,La3Te4-xMx,Bi1,La3Te4,,"solid state reaction, Ar",polycrystalline,May2010PRB,http://dx.doi.org/10.1103/PhysRevB.81.125205,,893.06,4,7,28,31.895,Bucher,http://dx.doi.org/10.1103/PhysRevB.11.500,642048,0.0524141289,220,48
,1056,400,0.0000535,-0.0000695,1.83,0.01973443644,0.0000695,0.03611401869,0.00009028504673,La3Te3.35Bi0.65,La3Te4-xMx,Bi1,La3Te4,,"solid state reaction, Ar",polycrystalline,May2010PRB,http://dx.doi.org/10.1103/PhysRevB.81.125205,,893.06,4,7,28,31.895,Bucher,http://dx.doi.org/10.1103/PhysRevB.11.500,642048,0.09968847352,220,48
,1057,700,0.0000437,-0.0001306,1.56,0.1751371824,0.0001306,0.2732140046,0.0003903057208,La3Te3.35Bi0.65,La3Te4-xMx,Bi1,La3Te4,,"solid state reaction, Ar",polycrystalline,May2010PRB,http://dx.doi.org/10.1103/PhysRevB.81.125205,,893.06,4,7,28,31.895,Bucher,http://dx.doi.org/10.1103/PhysRevB.11.500,642048,0.2505427448,220,48
,1058,1000,0.0000527,-0.0001852,1.37,0.4750625355,0.0001852,0.6508356736,0.0006508356736,La3Te3.35Bi0.65,La3Te4-xMx,Bi1,La3Te4,,"solid state reaction, Ar",polycrystalline,May2010PRB,http://dx.doi.org/10.1103/PhysRevB.81.125205,,893.06,4,7,28,31.895,Bucher,http://dx.doi.org/10.1103/PhysRevB.11.500,642048,0.3379548193,220,48
,1059,300,0.0000061,-0.00004087,2.46,0.03339378049,0.00004087,0.0821487,0.000273829,La2.99Te4,La3Te4-xMx,La1,La3Te4,,"solid state reaction, Ar",polycrystalline,May2010PRB,http://dx.doi.org/10.1103/PhysRevB.81.125205,,893.06,4,7,28,31.895,Bucher,http://dx.doi.org/10.1103/PhysRevB.11.500,642048,0.487804878,220,48
,1060,400,0.0000061,-0.0000416,2.605,0.04356212832,0.0000416,0.1134793443,0.0002836983607,La2.99Te4,La3Te4-xMx,La1,La3Te4,,"solid state reaction, Ar",polycrystalline,May2010PRB,http://dx.doi.org/10.1103/PhysRevB.81.125205,,893.06,4,7,28,31.895,Bucher,http://dx.doi.org/10.1103/PhysRevB.11.500,642048,0.6142034549,220,48
,1061,700,0.00000802,-0.0000576,2.84,0.1019648063,0.0000576,0.2895800499,0.0004136857855,La2.99Te4,La3Te4-xMx,La1,La3Te4,,"solid state reaction, Ar",polycrystalline,May2010PRB,http://dx.doi.org/10.1103/PhysRevB.81.125205,,893.06,4,7,28,31.895,Bucher,http://dx.doi.org/10.1103/PhysRevB.11.500,642048,0.7498858488,220,48
,1062,1000,0.00000974,-0.0000747,2.87,0.1996182988,0.0000747,0.5729045175,0.0005729045175,La2.99Te4,La3Te4-xMx,La1,La3Te4,,"solid state reaction, Ar",polycrystalline,May2010PRB,http://dx.doi.org/10.1103/PhysRevB.81.125205,,893.06,4,7,28,31.895,Bucher,http://dx.doi.org/10.1103/PhysRevB.11.500,642048,0.872868805,220,48
,1063,300,0.000027,-0.000041,1.24,0.01506272401,0.000041,0.01867777778,0.00006225925926,La2.74Te4,La3Te4-xMx,La2,La3Te4,,"solid state reaction, Ar",polycrystalline,May2010PRB,http://dx.doi.org/10.1103/PhysRevB.81.125205,,893.06,4,7,28,31.895,Bucher,http://dx.doi.org/10.1103/PhysRevB.11.500,642048,0.2186379928,220,48
,1064,400,0.0000268,-0.000089,1.17,0.1010460518,0.000089,0.1182238806,0.0002955597015,La2.74Te4,La3Te4-xMx,La2,La3Te4,,"solid state reaction, Ar",polycrystalline,May2010PRB,http://dx.doi.org/10.1103/PhysRevB.81.125205,,893.06,4,7,28,31.895,Bucher,http://dx.doi.org/10.1103/PhysRevB.11.500,642048,0.3112641919,220,48
,1065,700,0.0000425,-0.000159,1,0.4163929412,0.000159,0.4163929412,0.0005948470588,La2.74Te4,La3Te4-xMx,La2,La3Te4,,"solid state reaction, Ar",polycrystalline,May2010PRB,http://dx.doi.org/10.1103/PhysRevB.81.125205,,893.06,4,7,28,31.895,Bucher,http://dx.doi.org/10.1103/PhysRevB.11.500,642048,0.4018823529,220,48
,1066,1000,0.0000639,-0.000215,0.893,0.8100738311,0.000215,0.7233959311,0.0007233959311,La2.74Te4,La3Te4-xMx,La2,La3Te4,,"solid state reaction, Ar",polycrystalline,May2010PRB,http://dx.doi.org/10.1103/PhysRevB.81.125205,,893.06,4,7,28,31.895,Bucher,http://dx.doi.org/10.1103/PhysRevB.11.500,642048,0.4275998156,220,48
,1067,300,0.00296735905,-0.00021,2.78,0.001603780576,0.00021,0.00445851,0.0000148617,Zn0.9975Al0.0025O,Zn1-xAlxO,0.0025,ZnO,,"microwave solvothermal, air",polycrystalline,Jood2011NL,http://dx.doi.org/10.1021/nl202439h,,47.62,2,2,4,11.905,Abrahams,http://dx.doi.org/10.1107/S0567740869003876,26170,0.000887352518,186,12
,1068,400,0.001945525292,-0.00022,2.687,0.003703401563,0.00022,0.00995104,0.0000248776,Zn0.9975Al0.0025O,Zn1-xAlxO,0.0025,ZnO,,"microwave solvothermal, air",polycrystalline,Jood2011NL,http://dx.doi.org/10.1021/nl202439h,,47.62,2,2,4,11.905,Abrahams,http://dx.doi.org/10.1107/S0567740869003876,26170,0.001867004094,186,12
,1069,700,0.0006531678641,-0.000268,2.283,0.03371606693,0.000268,0.0769737808,0.000109962544,Zn0.9975Al0.0025O,Zn1-xAlxO,0.0025,ZnO,,"microwave solvothermal, air",polycrystalline,Jood2011NL,http://dx.doi.org/10.1021/nl202439h,,47.62,2,2,4,11.905,Abrahams,http://dx.doi.org/10.1107/S0567740869003876,26170,0.01145399912,186,12
,1070,1000,0.0001227144435,-0.000316,1.9089,0.4262803416,0.000316,0.813726544,0.000813726544,Zn0.9975Al0.0025O,Zn1-xAlxO,0.0025,ZnO,,"microwave solvothermal, air",polycrystalline,Jood2011NL,http://dx.doi.org/10.1021/nl202439h,,47.62,2,2,4,11.905,Abrahams,http://dx.doi.org/10.1107/S0567740869003876,26170,0.1041623972,186,12
,1071,300,0.00002825980203,-0.0000924,1.667,0.05437014387,0.0000924,0.09063502983,0.0003021167661,Sr0.61Ba0.39Nb2O6,Sr0.6Ba0.4Nb2O6,,Sr0.6Ba0.4Nb2O6,,"Czochralski method, anneal PO<sub>2</sub> 10<sup>-14</sup>",single crystal,Lee2010APL,http://dx.doi.org/10.1063/1.3291563,,610.4,5,9,45,13.56444444,Carrio,http://dx.doi.org/10.1590/S1516-14392002000100010,96013,0.1553840247,100,8
,1072,300,0.001050204695,-0.000186,1.667,0.005928401217,0.000186,0.009882644828,0.00003294214943,Sr0.61Ba0.39Nb2O6,Sr0.6Ba0.4Nb2O6,,Sr0.6Ba0.4Nb2O6,,"Czochralski method, anneal PO<sub>2</sub> 10<sup>-14</sup>",single crystal,Lee2010APL,http://dx.doi.org/10.1063/1.3291563,,610.4,5,9,45,13.56444444,Carrio,http://dx.doi.org/10.1590/S1516-14392002000100010,96013,0.004181205622,100,8
,1073,400,0.0001461363912,-0.000194,2.0205,0.05098544545,0.000194,0.1030160925,0.0002575402313,Sr0.61Ba0.39Nb2O6,Sr0.6Ba0.4Nb2O6,,Sr0.6Ba0.4Nb2O6,,"Czochralski method, anneal PO<sub>2</sub> 10<sup>-14</sup>",single crystal,Lee2010APL,http://dx.doi.org/10.1063/1.3291563,,610.4,5,9,45,13.56444444,Carrio,http://dx.doi.org/10.1590/S1516-14392002000100010,96013,0.03305465164,100,8
,1074,700,0.000014,-0.000201,2.1717,0.930169913,0.000201,2.02005,0.002885785714,Sr0.61Ba0.39Nb2O6,Sr0.6Ba0.4Nb2O6,,Sr0.6Ba0.4Nb2O6,,"Czochralski method, anneal PO<sub>2</sub> 10<sup>-14</sup>",single crystal,Lee2010APL,http://dx.doi.org/10.1063/1.3291563,,610.4,5,9,45,13.56444444,Carrio,http://dx.doi.org/10.1590/S1516-14392002000100010,96013,0.5617718838,100,8
,1075,300,0.0006188118812,-0.00022,1.667,0.01407577684,0.00022,0.02346432,0.0000782144,Sr0.61Ba0.39Nb2O6,Sr0.6Ba0.4Nb2O6,,Sr0.6Ba0.4Nb2O6,,"templated grain growth, air, anneal PO<sub>2</sub> 10<sup>-14</sup>",polycrystalline,Lee2011JMR,http://dx.doi.org/10.1557/jmr.2010.78,,610.4,5,9,45,13.56444444,Carrio,http://dx.doi.org/10.1590/S1516-14392002000100010,96013,0.007096052789,100,8
,1076,400,0.0001622586403,-0.00022,2.0205,0.05905255135,0.00022,0.11931568,0.0002982892,Sr0.61Ba0.39Nb2O6,Sr0.6Ba0.4Nb2O6,,Sr0.6Ba0.4Nb2O6,,"templated grain growth, air, anneal PO<sub>2</sub> 10<sup>-14</sup>",polycrystalline,Lee2011JMR,http://dx.doi.org/10.1557/jmr.2010.78,,610.4,5,9,45,13.56444444,Carrio,http://dx.doi.org/10.1590/S1516-14392002000100010,96013,0.02977029448,100,8
,1077,700,0.00008,-0.000216,2.1717,0.1879817654,0.000216,0.40824,0.0005832,Sr0.61Ba0.39Nb2O6,Sr0.6Ba0.4Nb2O6,,Sr0.6Ba0.4Nb2O6,,"templated grain growth, air, anneal PO<sub>2</sub> 10<sup>-14</sup>",polycrystalline,Lee2011JMR,http://dx.doi.org/10.1557/jmr.2010.78,,610.4,5,9,45,13.56444444,Carrio,http://dx.doi.org/10.1590/S1516-14392002000100010,96013,0.09831007966,100,8
,1078,300,0.0000114,-0.000019,2.45,0.00387755102,0.000019,0.0095,0.00003166666667,Sr4.5Nb4.5O15.5,SrnNbnO3n+2,,SrnNbnO3n+2,,"floating zone method, Ar",single crystal,Sakai2012JACS,http://dx.doi.org/10.1111/j.1551-2916.2012.05169.x,,735.99,2,26,52,14.15365385,Schuekel,http://dx.doi.org/10.1002/zaac.19855280909,48207,0.2620837809,31,4
,1079,300,0.00005,-0.000107,1.8,0.03816333333,0.000107,0.068694,0.00022898,Sr1.6La0.4Nb2O7,Sr2-xLaxNb2O7,,Sr2Nb2O7,,"floating zone method, Ar",single,Sakai2012JACS,http://dx.doi.org/10.1111/j.1551-2916.2012.05169.x,,597.36,4,11,44,13.57636364,Ishizawa,http://dx.doi.org/10.1107/S0567740875006462,187,0.08133333333,36,8
,1080,300,0.00001178240722,0.000120746,2.44922,0.1515670976,0.000120746,0.3712211668,0.001237403889,Si0.8Ge0.2,Si(1-x)Gex,,Si,,"ball milling, hot-pressed nanopowders",polycrystalline,Joshi2008NL,http://dx.doi.org/10.1021/nl8026795,,169.78,4,2,8,21.2225,Dismukes,http://dx.doi.org/10.1021/j100792a049,53910,0.2536584039,227,192
,1081,400,0.00001291917891,0.000138432,2.51953,0.2354932871,0.000138432,0.5933324017,0.001483331004,Si0.8Ge0.2,Si(1-x)Gex,,Si,,"ball milling, hot-pressed nanopowders",polycrystalline,Joshi2008NL,http://dx.doi.org/10.1021/nl8026795,,169.78,4,2,8,21.2225,Dismukes,http://dx.doi.org/10.1021/j100792a049,53910,0.2998440058,227,192
,1082,700,0.00001787073738,0.000191491,2.56641,0.5596625703,0.000191491,1.436323617,0.002051890882,Si0.8Ge0.2,Si(1-x)Gex,,Si,,"ball milling, hot-pressed nanopowders",polycrystalline,Joshi2008NL,http://dx.doi.org/10.1021/nl8026795,,169.78,4,2,8,21.2225,Dismukes,http://dx.doi.org/10.1021/j100792a049,53910,0.3724083026,227,192
,1083,1000,0.00002484144945,0.000231644,2.55469,0.8455260081,0.000231644,2.160056838,0.002160056838,Si0.8Ge0.2,Si(1-x)Gex,,Si,,"ball milling, hot-pressed nanopowders",polycrystalline,Joshi2008NL,http://dx.doi.org/10.1021/nl8026795,,169.78,4,2,8,21.2225,Dismukes,http://dx.doi.org/10.1021/j100792a049,53910,0.3844808255,227,192
,1084,300,0.000006788866259,0.000081,2.85,0.1017300316,0.000081,0.28993059,0.0009664353,Pb0.96Sr0.4TeNa0.2,"PbTe  (4mol% SrTe, 2mol% Na)",,PbTe,,sparks plasma sintering,polycrystalline,Biswas2012N,http://dx.doi.org/10.1038/nature11439,,269.84,4,2,8,33.73,Noda,http://dx.doi.org/10.1107/S0108270187091509,63099,0.3783284211,225,192
,1085,400,0.000008445945946,0.000128,2.126,0.3649794167,0.000128,0.77594624,0.0019398656,Pb0.96Sr0.4TeNa0.2,"PbTe  (4mol% SrTe, 2mol% Na)",,PbTe,,sparks plasma sintering,polycrystalline,Biswas2012N,http://dx.doi.org/10.1038/nature11439,,269.84,4,2,8,33.73,Noda,http://dx.doi.org/10.1107/S0108270187091509,63099,0.5435484478,225,192
,1086,700,0.00002123142251,0.000239,1.18,1.595999466,0.000239,1.88327937,0.0026903991,Pb0.96Sr0.4TeNa0.2,"PbTe  (4mol% SrTe, 2mol% Na)",,PbTe,,sparks plasma sintering,polycrystalline,Biswas2012N,http://dx.doi.org/10.1038/nature11439,,269.84,4,2,8,33.73,Noda,http://dx.doi.org/10.1107/S0108270187091509,63099,0.6817525424,225,192
,1087,1000,0.00003154574132,0.000265,0.98,2.271563776,0.000265,2.2261325,0.0022261325,Pb0.96Sr0.4TeNa0.2,"PbTe  (4mol% SrTe, 2mol% Na)",,PbTe,,sparks plasma sintering,polycrystalline,Biswas2012N,http://dx.doi.org/10.1038/nature11439,,269.84,4,2,8,33.73,Noda,http://dx.doi.org/10.1107/S0108270187091509,63099,0.7892653061,225,192
,1088,300,0.000004095004095,0.000068,3.065,0.1105234062,0.000068,0.33875424,0.0011291808,Pb0.98Sr0.2TeNa0.1,"PbTe  (2 mol% SrTe, 1 mol% Na)",,PbTe,,melting,polycrystalline,Biswas2012N,http://dx.doi.org/10.1038/nature11439,,269.84,4,2,8,33.73,Noda,http://dx.doi.org/10.1107/S0108270187091509,63099,0.5832117455,225,192
,1089,400,0.000007067137809,0.000117,2.23,0.3474427803,0.000117,0.7747974,0.0019369935,Pb0.98Sr0.2TeNa0.1,"PbTe  (2 mol% SrTe, 1 mol% Na)",,PbTe,,melting,polycrystalline,Biswas2012N,http://dx.doi.org/10.1038/nature11439,,269.84,4,2,8,33.73,Noda,http://dx.doi.org/10.1107/S0108270187091509,63099,0.6193004484,225,192
,1090,700,0.00003012048193,0.000263,1.03,1.560667534,0.000263,1.60748756,0.0022964108,Pb0.98Sr0.2TeNa0.1,"PbTe  (2 mol% SrTe, 1 mol% Na)",,PbTe,,melting,polycrystalline,Biswas2012N,http://dx.doi.org/10.1038/nature11439,,269.84,4,2,8,33.73,Noda,http://dx.doi.org/10.1107/S0108270187091509,63099,0.5505398058,225,192
,1091,300,0.000004168403501,0.000064,4.29,0.06871541259,0.000064,0.29478912,0.0009826304,Pb0.98TeNa0.2,PbTe  (2 mol% Na),,PbTe,,melting,polycrystalline,Biswas2012N,http://dx.doi.org/10.1038/nature11439,,269.84,4,2,8,33.73,Noda,http://dx.doi.org/10.1107/S0108270187091509,63099,0.4093398601,225,192
,1092,400,0.000005760368664,0.000105,3.18,0.2407471698,0.000105,0.765576,0.00191394,Pb0.98TeNa0.2,PbTe  (2 mol% Na),,PbTe,,melting,polycrystalline,Biswas2012N,http://dx.doi.org/10.1038/nature11439,,269.84,4,2,8,33.73,Noda,http://dx.doi.org/10.1107/S0108270187091509,63099,0.5328100629,225,192
,1093,700,0.00002252252252,0.000236,1.44,1.202105333,0.000236,1.73103168,0.0024729024,Pb0.98TeNa0.2,PbTe  (2 mol% Na),,PbTe,,melting,polycrystalline,Biswas2012N,http://dx.doi.org/10.1038/nature11439,,269.84,4,2,8,33.73,Noda,http://dx.doi.org/10.1107/S0108270187091509,63099,0.5266333333,225,192
,1094,300,0.0000390198306,-0.000043647359,2.42053025,0.006051197141,0.000043647359,0.01464710573,0.00004882368576,W0.08Nb0.92O2.54,WxNb1−xO2.5+0.5x−y,0.08,WO3-Nb2O5,,sparks plasma sintering,polycrystalline,Gaultois2015D,https://escholarship.org/uc/item/2g00r631,,,,,,,,,,0.07750240634,,
,1095,400,0.0000430894144,-0.000058451946,2.4051656,0.01318688942,0.000058451946,0.03171665281,0.00007929163203,W0.08Nb0.92O2.54,WxNb1−xO2.5+0.5x−y,0.08,WO3-Nb2O5,,sparks plasma sintering,polycrystalline,Gaultois2015D,https://escholarship.org/uc/item/2g00r632,,,,,,,,,,0.09417469927,,
,1096,700,0.0000564170866,-0.000098148999,2.38171745,0.05018441842,0.000098148999,0.1195251051,0.0001707501501,W0.08Nb0.92O2.54,WxNb1−xO2.5+0.5x−y,0.08,WO3-Nb2O5,,sparks plasma sintering,polycrystalline,Gaultois2015D,https://escholarship.org/uc/item/2g00r633,,,,,,,,,,0.1271121231,,
,1097,1000,0.00007142314,-0.00013077099,2.392238,0.1000874211,0.00013077099,0.239432932,0.000239432932,W0.08Nb0.92O2.54,WxNb1−xO2.5+0.5x−y,0.08,WO3-Nb2O5,,sparks plasma sintering,polycrystalline,Gaultois2015D,https://escholarship.org/uc/item/2g00r634,,,,,,,,,,0.1428060156,,
